Repository: SantiagoOroz/Equipo1-PP2-ElDorado-2C-2025

# ElDoradoSRL

## Grupo 1 de Practicas Profesionalizantes II junto a la empresa El Dorado.

#### Integrantes: 
Couto Cristian -
Villegas Oyarzo Valeria -
Padron Belen -
Oroz Santiago - 
Stella Ventura

File: data/processed/Archivo .txt/AAHE - Manual de hormigón elaborado.txt (part 1 of 11)

===== Página 1 =====
Manual del Hormigón
Elaborado AAHE

2+2

no siempre son

“W' “V*'

s / Y
oc 00O a

DOO 0ON DOCUEE EC CU EroS
EQUEC EC Epd Y OOO AYOgTO

% Resistencia = Mpa xxx?? % Resistencia = Garantizada


===== Página 2 =====
141. Definiciones y propiedades generales
del hormigón elaborado

El hormigón es el material de construcción más empleado
en el mundo y tiene una infinidad de aplicaciones. Puede de-
finirse como “una mezcla homogénea compuesta por una
pasta de cemento y agua, con agregados gruesos y finos, que
en estado fresco tiene cohesión y trabajabilidad y que lue-
go, por los procesos de fragiie y endurecimiento de la pas-
ta cementicia, adquiere resistencia mecánica y a las acciones
del ambiente que rodea la estructura (durabilidad). Además
de estos cuatro componentes básicos, frecuentemente con-
tiene aditivos químicos, adiciones minerales y/o fibras de
refuerzo”.

Definido el hormigón como material, el hormigón elaborado
es aquel que ha sido dosificado por peso en planta central me-
diante estrictos controles de calidad y se entrega en obra en
estado fresco, antes de que inicie su fragúe, brindando el tiem-
po suficiente para que el cliente pueda colocarlo en obra de
manera eficiente. Además, está diseñado a medida en función
de los requerimientos del cliente para satisfacer sus necesida-
des y las de sus estructuras.

El hormigón elaborado de buena calidad une la resistencia
mecánica solicitada a la edad prevista —la durabilidad que lo
mantenga en condiciones aceptables durante la vida útil de la
obra-, y se obtiene a un precio razonable, de modo que no

pueda ser reemplazado por otro material. Además, el hormi-
gón debe ser trabajable y uniforme, ya que de nada serviría un
hormigón con escasa trabajabilidad o que los diferentes via-
jes de hormigón elaborado tengan propiedades muy disími-
les. De allí que, para obtener un hormigón de buena calidad,
deben reunirse las cinco propiedades fundamentales de for-
ma simultánea:

* Resistencia, durabilidad, trabajabilidad, uniformidad y
economía.

Los proveedores asociados a la AAHE “no sólo venden hormi-
gón”,sino que “ofrecen un servicio integral”. En este servicio, el
control de calidad no sólo se basa en la realización de ensayos
y el análisis de los resultados, sino que es un sistema de mejo-
ra continua que tiene en cuenta tanto las características de los
materiales como las propiedades del hormigón y los resulta-
dos de ensayos en obra, junto con un asesoramiento técnico
permanente e interacción con el cliente.

1.2. Responsabilidades involucradas

Cabe mencionar que, además del diseño de un buen hormi-
gón, es indispensable que en todas las tareas de elaboración y
puesta en obra se respeten las reglas del arte de la Tecnología
del Hormigón, para que éste posea las propiedades deseadas
en la estructura. Si no se realiza correctamente, puede conver-
tirse un buen hormigón en uno de mala calidad. Debe prestar-
se atención a todas y cada una de las tareas que involucra esta
“cadena”.Las tareas de acopio, dosificación, mezclado y trans-
porte son responsabilidad del proveedor de hormigón elabo-
rado, mientras que el manipuleo, colocación, compactación,
acabado superficial, protección y curado dependen del direc-
tor de obras. Si alguno de los eslabones es débil, esta “cadena”
fallará y el hormigón no cumplirá en la obra con sus propieda-
des de resistencia, durabilidad y economía.

A diferencia de cualquier otro material, el hormigón tiene la
particularidad de que en obra se interviene de forma activa en
su fabricación, y se pueden realizar tareas que vayan en detri-
mento de su calidad final; en sentido contrario, muy pocas o
ninguna acción pueden realizarse para mejorar la calidad del
hormigón que ya viene elaborado de planta central. Asimismo,
si el hormigón elaborado no cumple desde el inicio con los re-
quisitos impuestos por el cliente, en obra no podrá mejorarse
su calidad, por más de que “se lo trate bien”. Por ello, se pue-
de afirmar que la calidad del hormigón es “una consecuencia


===== Página 3 =====
Flexibilidad de entrega de pequeños y grandes volúmenes,

compartida”, debiendo siempre aunarse esfuerzos para lograr MC 6
P y P para ogra en fechas y horarios indicados por el cliente.

los objetivos antes planteados.
Se dispone de la asistencia técnica de los especialistas del

1.3. Ventajas competitivas del hormigón elaborado proveedor.

Puede contarse en obra con un hormigón resistente,
durable y económico, pensado para cada aplicación.

Cabe preguntarse: ¿por qué el hormigón elaborado es el mate-
rial de construcción más empleado y versátil en la actualidad? La
respuesta se basa en los cuatro pilares básicos de la industria del
hormigón elaborado: calidad, servicio, ambiente y economía. A
continuación, se señalan sólo 20 de estas ventajas competitivas:

Ambiente

Cali Disminución de la contaminación acústica y emisión de
* Calidad polvos en la obra.
Eliminación de sobrantes y desperdicios de materiales, y

Hormigón de mejor calidad y uniformidad, logrando así - oe matel
los costos asociados de su transporte y disposición.

estructuras más resistentes y durables.

No se requiere lugar para acopiar materiales, que en
algunas obras es crítico.

Reducción de los errores propios de la dosificación en
obra, por el empleo de plantas automatizadas.

Reducción de inconvenientes en el tránsito en las
inmediaciones de la obra, por viajes de materiales
constituyentes y descargas en obra (tres veces más viajes
de materias primas).

Su elaboración, transporte y entrega se ajustan a la
Norma IRAM 1666 de Hormigón Elaborado.

Una parte importante del control de calidad de los

materiales y del hormigón es realizado en planta.

Mejora notable en la limpieza y organización de la obra y,
Existe un responsable visible de la calidad solicitada a por ende, disminución de accidentes laborales.

quien le corresponden responsabilidades.

Economía
Servicio

Reducción general de costos de la construcción y

Existe una amplia gama de hormigones convencionales y
hormigones especiales.

Se cuenta con una extensa variedad de servicios, como
el de bombeo, que brindan una rapidez excepcional al
colado de elementos.

T

aumento notable de su productividad por la disminución
de tiempos en tareas de hormigonado.

Eliminación de pérdidas de materiales por imprevistos
(lluvias, robos, acopios vencidos, etc.).


===== Página 4 =====
Supresión de costos de elaboración del hormigón, tanto
en equipos como en mano de obra especializada.

Con el bombeo, reducción de costos y mayor agilidad, por
ejemplo, no son necesarias grúas de gran capacidad para
baldes de hormigonado.

Eliminación de la necesidad de contratar diferentes
proveedores de materiales.

Para cuantificar aún más los beneficios, es fundamental con-
siderar el proveedor de hormigón elaborado no sólo “un pro-
veedor más” sino “un aliado estratégico” que puede ayudar en
gran medida en todo proyecto.

1.4. Certificación de calidad de plantas
de hormigón elaborado

En la actualidad, varias de las plantas de hormigón elaborado
de nuestro país cuentan con Sistemas de Gestión de Calidad
(SGO) certificados y una cantidad mayor está en proceso de
certificación o con intenciones de ser realizado. Este avance en
la industria del hormigón elaborado es quizás el hito más im-
portante de la última década, que ha servido para posicionar-
lo como el material de construcción más confiable. Por ello, el
Reglamento CIRSOC 201 vigente incentiva, promueve y pre-

tende que las plantas elaboradoras de hormigón posean un sis-
tema de calidad certificado. De esta manera se persigue:

o Queelcliente posea confiabilidad suficiente en el
hormigón elaborado.

* - Mayor seguridad y racionalidad en las estructuras
construidas.

Mejora generalizada de la calidad de la industria de la
construcción.

Disminución general de costos de elaboración del
hormigón.

Entre Modo 1 (Plantas con SGC certificados) y Modo 2
(Plantas no certificadas) existen varios “ahorros”.

Mayor eficiencia global de las empresas con un SGC
certificado.

Se promueve que cada organización que produzca hormi-
gón elaborado establezca, documente, implemente y man-
tenga un SGC que contemple procesos involucrados directa
o indirectamente en la producción, partiendo de los proce-
sos de gestión de compra de los insumos que intervienen en
la fabricación, pasando por la gestión de control de proce-
sos de fabricación hasta la gestión de los procesos de entrega
y medición de la satisfacción del cliente. Es indispensable la
temática relacionada con la concientización y el compromi-
so de todos los integrantes de la empresa con respecto a la
calidad, haciéndoles saber su importancia e influencia, ade-
más de la capacitación continua en todas las áreas de la plan-
ta elaboradora.

La certificación emitida por una entidad debidamente acredi-
tada determinará que las actividades y los hormigones produ-
cidos cumplen con los requisitos establecidos en los remitos
de entrega. Involucrando su proceso principal, se tienen las si-
guientes ventajas con respecto a plantas no certificadas:

Mejora de todos los aspectos relacionados con la
productividad y medición mediante indicadores
específicos.


===== Página 5 =====
Mejora global de la imagen de la empresa, no sólo por
estar certificada con ISO 9001 sino también por poseer
personal capacitado (por ejemplo, choferes).

Importante herramienta de marketing, en clientes de toda
magnitud.

Mejora continua y sustancial de la calidad y el
cumplimiento del servicio, ya que pueden medirse y
cuantificarse todas las etapas de los procesos.

Mejora de higiene, seguridad y limpieza y reducción
deaccidentes, optimizando el ambiente laboral, las
condiciones y el rendimiento de los operarios.

Oportunidades de mejora mediante el feedback con el
cliente.

Ingreso a ciertos mercados que pronto exigirán
proveedores certificados.

Verdadero balance del antes y después, que brindará
resultados positivos.

Disminución notable de costos por no conformidades y
rechazos y mayor confiabilidad para el cliente.

La Asociación Argentina del Hormigón Elaborado ha confec-
cionado, y dispone para sus asociados, un completo e inédi-
to documento llamado Modelo de SGC del Hormigón Elaborado
según Modo 1 del Reglamento CIRSOC 201 y Norma IRAM-
1SO 9007, de más de 450 páginas, que constituye un compen-
dio de documentación para comenzar el camino de la certifi-
cación de calidad.

1.5. Reunión previa al inicio de obra

Para finalizar este capítulo introductorio, se considera indispen-
sable demostrar la relevancia de la reunión previa a obra. Por ex-
periencias en varias construcciones de diferentes magnitudes,
cuando se realiza la reunión previa se disminuyen en mucho
más de la mitad los potenciales problemas que pudieran apare-
cer: Esto trae como resultado una reducción de costos globales,
y un mejor avance y productividad de la obra, sólo por “tomarse
unos minutos” para acordar las condiciones de trabajo.

Antes de comenzar una construcción, es muy recomendable
llevar a cabo una reunión de obra en lo que se relaciona con
el hormigón. Este servicio es ofrecido por los proveedores de
hormigón confiables. Es imperativo que se reúnan todos los
miembros del equipo:

Propietario de la obra (pública o privada).
Director de obras.
Ingeniero estructural, calculista y arquitecto proyectista.

Proveedor de hormigón elaborado (calidad,
asesoramiento, comercial).

Subcontratistas (por ejemplo, constructores de pisos).
Inspector o supervisor de obra.
Cualquier otro involucrado en la obra.
En este ejercicio real de trabajo interdisciplinario, todos pue-
den aportar sus experiencias, que son muy valiosas, además de

consensuar cómo se realizarán todas las tareas vinculadas con
el hormigón elaborado. Cada proyecto de construcción reúne


===== Página 6 =====
¿Hay requerimientos especiales en el desempeño del

a diferentes compañías y personal, que pueden o no haber tra- hormigón?

bajado juntos con anterioridad; de todas maneras, dos proyec-
tos nunca son iguales. Las reuniones previas a la construcción ¿Hay aditivos con valor agregado aprobados para su uso?
son necesarias para acordar detalles acerca de:

¿Quién debe autorizar cambios en la dosificación?

* Cómo deben ser ejecutados los diferentes trabajos. — — .
¿Qué informes o controles periódicos aportará el

* Cómoidentificar los contactos autorizados para aspectos proveedor de hormigón?

varios.
Solicitud del hormigón y programación de las entregas
* Cómoactuar sialgo no sale como estaba previsto.

Asegurar que exista un programa de entrega de

De hecho, en muchos casos, los proyectos que comienzan sin hormigón y establecer el tiempo necesario para pedidos.

un claro entendimiento de las responsabilidades asignadas dan
como resultado la realización de trabajos extras, pérdidas de Enlace de comunicaciones y contactos entre cada una de
tiempo y mayores costos. Si todas las partes involucradas “ha- las partes.

blan el mismo idioma” y “se conocen las caras”, van a trabajar

en conjunto y aprovechar el asesoramiento técnico ofrecido Responsables de tomar y/o cancelar pedidos en ambas
por los proveedores de hormigón. partes.

Entre algunos de los temas para tratar, pueden citarse los

; Establecer áreas seguras para estacionamiento, maniobra
siguientes:

y lavado de camiones.

Diseño de la mezcla de hormigón y especificaciones
particulares Inspecciones

¿Qué tipos de hormigón se emplearán en el proyecto? ¿Serán requeridas las inspecciones a las plantas? ¿Quién
hará las inspecciones y qué implicarán?

¿Los diseños de las mezclas tienen que ser aprobados?
¿Cuál será el proceso de aprobación? ¿Serán valoradas las certificaciones de plantas de

py P PA entidades reconocidas?
¿Existen especificaciones técnicas de la obra?

¿Quién es el responsable de aprobar encofrados y

¿Se han realizado estudios de capacidad portante y de armaduras?

agresividad de suelos?

¿Quién es el responsable para la aprobación de sub-bases?
¿Se ha efectuado un adecuado diseño por durabilidad?


===== Página 7 =====
¿Quién es el responsable de la colocación y compactación
del hormigón?

¿Quién es el responsable para la provisión y manipuleo de
aditivos?

¿Quién es el responsable de las tareas de protección y
curado? ¿Qué métodos se emplearán?

¿Cuál es la resistencia mínima requerida para desencofrar?
¿Se prevé realizar ensayos in situ complementarios?

¿Quién será autorizado por parte del proveedor de
hormigón para inspeccionar los trabajos?

Muestreo y ensayos
¿Qué procedimientos se seguirán para la aceptación de
muestras?

¿Cuál será la frecuencia de muestreo y ensayos del
hormigón? ¿Qué ensayos serán efectuados?

¿Quién supervisará los ensayos y capacitará a los
laboratoristas?

¿Cuántas probetas se harán y cómo serán curadas? ¿A
qué edades serán ensayadas las probetas?

¿Qué procedimiento se seguirá si no se cumplen los

requisitos?

Responsabilidades de la aceptación o rechazo del
hormigón fresco

¿Quién tiene la autoridad para rechazar la entrega del
hormigón?

¿Por qué razones el hormigón puede ser rechazado?

¿Cuáles son las tolerancias para los ensayos del
hormigón fresco?

Establecer los tiempos admisibles de estadía de
camiones en obra.

Establecer procedimientos claros para la aceptación o
rechazo sobre la base de ensayos normalizados.

Manipulación y ensayo de probetas

¿Cómo serán almacenadas las probetas en la obra?

¿Quién deberá asegurar el ambiente inicial de
protección y curado?

¿Cómo se controlarán los parámetros de curado,
como humedad y temperatura?

¿Cómo serán transportadas las probetas al
laboratorio?

¿Quién realizará los ensayos a compresión del
hormigón?

¿Se realizarán otros ensayos, como flexión, tracción,
módulo de elasticidad o ensayos de durabilidad?

¿Cómo se informarán y con qué periodicidad los
resultados de ensayos?

¿Quién asumirá los costos en caso de realizar ensayos
adicionales?

Otros puntos que pueden ser tratados en la reunión
en función del tipo de obra «

Construcción y aceptación
para la sub-base en pisos

Requisitos especiales para ciertos hormigones Requisitos especiales para ciertos hormigones

Accesos a la obra de camiones y bombas

Metodología parajuntas y sellado

Aceptación o rechazo del hormigón endurecido

Energía, iluminación, agua

Protección del hormigón

Acciones correctivas

Encofrado y desencofrado

Curado del hormigón

Probetas

Colocación del hormigón

Precauciones por tiempo frío

Ensayos ín situ

Métodos de compactación a emplear

Precauciones por tiempo caluroso

Administración ambiental de la obra

Solicitud y programación
de entregas del hormigón

Materiales especiales que sean necesarios

Condiciones de seguridad e higiene en la obra


===== Página 8 =====
21.Conceptos generales sobre cementos

Los cementos son los aglomerantes más empleados en la ac-
tualidad, con una producción mundial que supera las 3.000
millones de toneladas. Tienen aspecto pulverulento y sus par-
tículas poseen la propiedad de producir una reacción quími-
ca exotérmica en presencia de agua y condiciones propicias de
temperatura, resultando en la hidratación de la pasta de ce-
mento, tanto en las etapas de fragie como de endurecimien-
to. La composición química y las características físicas, como
la finura, brindan a los diferentes cementos propiedades muy
disímiles.

En nuestro país, algunas fábricas de cemento disponen de dis-
tintos tipos de cemento con los cuales cubren las necesidades
del mercado de la construcción en el país. De todos modos, no
en todas las regiones pueden conseguirse todos los tipos de
cemento o cementos con ciertas propiedades especiales, con
lo que debe consultarse al proveedor de hormigón cuáles dis-
pone que se adapten mejor a sus necesidades. Los diferentes
tipos de cemento son sometidos a constantes controles de ca-
lidad en las fábricas de origen, siendo uno de los únicos dos
materiales de construcción, junto con el acero, que están obli-
gados a certificar calidad, y el INTI realiza controles periódicos
de calidad del producto.

La tendencia actual es la de producir cementos adicionados;
presenta ventajas técnicas por la mejora de propiedades del
hormigón endurecido a largo plazo y la reducción del calor
de hidratación, como así también ventajas ambientales, por
la menor producción de clinker y, en algunos casos, empleo
de adiciones activas provenientes de otras industrias. Las nor-
mas IRAM clasifican los cementos en función del contenido y
tipo de adiciones, tomando el ejemplo de la escuela europea.
Los tipos de cementos actualmente se agrupan en dos nor-
mas: IRAM 50.000, denominada “Cementos de uso general”,
que los clasifica en 6 tipos de cementos, e IRAM 50.001, que

T Clasificación de cementos de uso general
según norma IRAM 50.000

CPN

Portland Normal Comp. minoritarios

Portland Puzolánico CPP Puzolanas (P) < 50%

Portland con Filler CPF Fillercalcáreo (F) <25%

Portland con Escorias — CPE Escorias AH (E) <35%

Portland Compuesto CPC P+F+E <35%

De Alto Horno Escorias AH (E) 35a275%

establece que pueden existir 6 propiedades especiales a cum-
plir por los cementos.

2.2. Cementos de uso general - Norma IRAM 50.000

Son los cementos utilizados en la elaboración de hormigones
que serán colocados en elementos estructurales simples, ar-
mados o pretensados donde no se requieran propiedades es-
peciales del cemento. En cuanto a su designación, los cemen-
tos para uso general se identifican con tres letras que indican
el tipo de cemento referido a su composición (ver tabla 1).
Además del tipo de cemento, siempre se acompaña en la no-
menclatura su categoría resistente (independiente de la cate-
goría del hormigón) y en el mercado se consiguen Cementos
CP 30, CP 40 y CP 50.

* CPN - Cemento Portland Normal: puede decirse que
es apto para todo tipo de construcción que no requiere
propiedades especiales por cuestiones de resistencia y/o
durabilidad. En la actualidad, el CPN se produce poco,
principalmente por la contaminación ambiental que
ocasiona a raíz de la mayor producción de clinker, superior
consumo de energía y liberación de CO2 a la atmósfera.

CPF - Cemento Portland con “Filler” Calcáreo: al igual

que el CPN, este material es utilizado en la construcción
cuando el hormigón no presenta requerimientos
especiales. La característica más valorada de este material
es la buena trabajabilidad que le confiere a los hormigones
en estado fresco.

CPE - Cemento Portland con Escoria: es un cemento con
contenido de escoria "moderado”, ya que presenta mayor
contenido que el CPN y menor que el CAH. Puede utilizarse
para cualquier tipo de construcción y es especialmente

— cPP40 — cPPao —
Comodoro Rivadavia Mendoza

CPC 40 (ARS)

Olavarria

CPN50(ARI) —|

Olavarría


===== Página 9 =====
recomendado cuando se tiene ataque moderado de
sulfatos, posibilidad de utilización de agregados reactivos
(previo ensayo) o se requieren buenas condiciones de
impermeabilidad del hormigón. En todos estos casos, deben
solicitarse ensayos para verificar las propiedades de este tipo
de cementos.

CPC - Cemento Portland Compuesto: es un cemento
que combina los efectos benéficos del Filler” Calcáreo

calor de hidratación y una buena resistencia a sulfatos

en caso de una exposición a aguas o suelos agresivos
y/oalareacción álcali-agregado, si se utilizan agregados
potencialmente reactivos. Es de esperar un desarrollo de
resistencia más "lento” que el cemento normal, debido a
que la escoria granulada se hidrata a partir del ambiente
alcalino que le confiere la hidratación del clinker. No
obstante, se obtienen elevadas resistencias finales a edades
de 90 días y posteriores.

de buena trabajabilidad en estado fresco con la mayor
resistencia final y durabilidad de los cementos con
adiciones activas. Esta combinación hace que se obtengan
cementos “a medida” de muy buenas características
técnicas a costos razonables para el fabricante y el usuario
del cemento.

2.3. Cementos con Propiedades Especiales - Norma
IRAM 50.001

Cuando se requieren propiedades especiales en el hormigón,
adicionalmente a los requisitos de los cementos de uso gene-
ral pueden especificarse otros requerimientos en función de
las propiedades especiales buscadas en el producto. En este
caso, debe consultarse al proveedor de hormigón elaborado
la disponibilidad de cementos con una o más propiedades es-
peciales. La certificación de estas propiedades especiales gene-
ra un sobreprecio en el cemento y, por ende, en el hormigón,
ya que es siempre su componente más costoso.

Es indispensable evaluar si la propiedad especial es realmente
necesaria y no deviene de pliegos de especificaciones genéri-
cos. Un ejemplo típico es la especificación de cementos ARS
(Altamente Resistente a los Sulfatos), sin conocer realmente si
el terreno en contacto con las estructuras contiene un nivel de
sulfatos que sea potencialmente agresivo contra el hormigón
y que exista la presencia de agua. En caso de no ser necesaria,
el requerir propiedades especiales va en contra de una de las
propiedades principales del hormigón: la economía.

CPP - Cemento Portland Puzolánico: estos cementos

no son necesariamente más "lentos” en el desarrollo

de resistencias, existiendo técnicas de fabricación
actuales que pueden equiparar o superar la evolución de
resistencias de otros cementos. La puzolana necesita la
formación del Ca(OH): que aparece como subproducto
de la hidratación del clinker, para combinarse y formar
compuestos más resistentes y durables. Si bien este
cemento es apto para una gran cantidad de obras,
cuando el material resulta de comprobada eficacia, es
recomendado cuando se requieren propiedades como
resistencia al ataque de sulfatos, bajo calor de hidratación
o inhibición de la reacción álcali-agregado; siempre que
estos cementos cumplan con la norma IRAM 50.001.

CAH - Cemento de Alto Horno: este cemento posee
alto contenido de una adición activa, como es la escoria
granulada de alto horno. Es muy utilizado en obras de
ingeniería en las que interesa fundamentalmente el bajo

* ARI-Alta Resistencia Inicial: en general su utilización
se limita a los casos en los que se necesita habilitar


===== Página 10 =====
rápidamente la estructura, se usa tecnología de encofrado
deslizante o se requiere una rápida reutilización de los
encofrados. Los hormigones elaborados con cementos
que cumplan con esta propiedad poseen resistencias
mayores a edades inferiores a 7 días a las que se
obtendrían utilizando la misma dosificación con otro tipo
de cemento. Debido a que este cemento desarrolla alto
calor de hidratación, no se recomienda en elementos
cuya menor dimensión lineal sea mayor a los 40 cm. De
existir disponibilidad, ya que no es un cemento de uso
corriente, puede emplearse para reparaciones rápidas o en
elementos premoldeados.

MRS - Moderadamente Resistente a los Sulfatos: es un
cemento al que se le limita el contenido de la fase C3A
(aluminato tricálcico) a valores menores o iguales al 8% en
masa, lo cual lo hace apto para ser utilizado cuando existe
Uun ataque moderado de sulfatos o en estructuras en
contacto directo con agua de mar, o bien en estructuras
costeras que puedan tener la incidencia de vientos
cargados con sales. En estos casos, además se requieren
hormigones impermeables categoría H-30 o superior, con
relaciones a/c bajas.

* ARS-Altamente Resistente a los Sulfatos: se limita el

contenido del C3A (aluminato tricálcico) a un máximo de

4% en masa, y la suma de C3A + C4AF (ferroaluminato
tetracálcico) debe ser como máximo 22%. Su utilización

se limita a estructuras sometidas al ataque severo de
sulfatos presentes en ciertas aguas y/o suelos de contacto.
Siempre deben realizarse ensayos previos en el agua o
suelos del contenido de sulfatos, y si éste es considerado
Uun ataque fuerte o muy fuerte, deben emplearse
hormigones de bajas relaciones agua/cemento (0,45 e
inferiores) y categorías resistentes iguales o superiores a

H-35. De emplear un cemento ARS en un hormigón de
baja resistencia y elevada porosidad, como H-13 y H-17,
con seguridad no se obtendrá la durabilidad esperada. Es
dec la propiedad ARS es condición necesaria pero no
suficiente.

BCH - De Bajo Calor de Hidratación: generalmente este
tipo de cementos se comercializa en combinación con
cementos con adiciones activas, como la escoria granulada
de alto horno y las puzolanas. Se utiliza cuando interesa
que el hormigón desarrolle poco calor a partir de la
hidratación del cemento, como es el caso de las presas

de hormigón o bases de grandes dimensiones. De estar
disponibles en el mercado local, son recomendables para
presas y otros elementos estructurales con dimensión
menor mayor a 100 cm.

RRAA - Resistente a la Reacción Álcali-Agregado: en
nuestro país existen muchas fuentes de agregados que
presentan potencialidad de reaccionar desfavorablemente
conos álcalis del cemento en estructuras sometidas

a condiciones de humedad en forma más o menos
permanente. Si bien es recomendable utilizar agregados
que no sean potencialmente reactivos para la elaboración
del hormigón, existen casos en los que esto resulta
económicamente inviable y se recurre a cementos con
bajos contenidos de álcalis o que posean alguna adición
activa que demuestre su capacidad de inhibición 0, al
menos, “amortiguar” los efectos de la expansión, de
manera que la reacción no resulte deletérea. En caso

de poseer agregados potencialmente reactivos, no

es indispensable el empleo de cementos RRAA; si se
utilizan cementos de uso general se deberá demostrar
con ensayos la inocuidad a la reacción con los materiales
locales.


===== Página 11 =====
* B- Blanco: es un cemento que cumple los

requerimientos de cementos como CPN o CPF y
tiene como requisitos adicionales la limitación de los
contenidos de óxido férrico y magnesio que actúan
sobre el color del material. También se incorpora un
requisito de blancura que resulta de fundamental
importancia para el usuario de este tipo de cemento.
En nuestro país no está muy difundido y su utilización
se restringe a hormigones ornamentales o “a la vista”
y cierto tipo de mosaicos o baldosas. No hay que
confundirlo con otros cementos blancos utilizados

en la fabricación de ciertas pastinas o cementos de
albañilerías. Además de la aplicación en hormigones
vistos arquitectónicos, combinados o no con colorantes
para brindar colores bien definidos, es empleado en
obras viales, mejorando la reflectividad a las luces
respecto de hormigones pintados.

2.5. Otros cementos

Si bien no están normalizados otros cementos a los descriptos
anteriormente según norma IRAM y muchos de ellos no son
fabricados en nuestro país, existen distintos tipos de cemento
para aplicaciones específicas:

* Cementos coloreados: pueden ser fabricados agregando
del 5% al 10% de pigmentos en la elaboración del
cemento, antes de la molienda. Son requeridos casi
exclusivamente para finalidades arquitectónicas.

* Cementos aluminosos: sus componentes principales son
los aluminatos de calcio; presentan un endurecimiento
muy rápido, con gran desprendimiento de calor. Su
particularidad es que conserva su resistencia a muy altas
temperaturas y ante ataques ácidos o básicos muy fuertes.

2.4. Ejemplos de denominación de cementos * Cementos para pozos petroleros: si bien es una clasificación
por normas americanas, algunos cementos producidos en

Sólo se presentan a continuación algunos ejemplos de la de- el país cumplen con las propiedades denominadas Clase G y

nominación de cementos y, por lo tanto, de su pedido: Clase H siendo aptos para profundidades menores y mayores

CPF 40, CPP 30 ó CPC 40, sino se requieren propiedades
especiales.

CPP 40 (ARS), si se requiere alta resistencia a sulfatos.

CPF 50 (MRS), si se requiere moderada resistencia a
sulfatos.

CPP 30 (BCH, RRAA), cuando se necesitan estas dos
propiedades.

oum
SEHV20kV Tit0> WD:15m 556 G:1000 (1000x340)
C NT NP -Section Fracturée - Ettringite et Portlandite dans un pore

a2.400 metros, respectivamente. Están formados por clinker
de cemento portland, debiendo fraguar lentamente y ser
resistentes a las altas temperaturas y presiones.

* Cementos expansivos o de contracción compensada: estos
cementos presentan un elevado contenido de aluminatos
para que se expandan y que luego la contracción por secado
natural se desarrolle de manera normal pero que no generen
tensiones de tracción. Se emplean fundamentalmente
para compensar la reducción de volumen causada por la
contracción por secado, para inducir tensiones de tracción en
las armaduras o estabilizar a largo plazo las dimensiones de
postensado. «

00_
SELV20kV TiO WD:15mm $ 56 G:1000 (1000x840)
DEFCTP -Section Fracturée


===== Página 12 =====
Capítulo 3: Características de agregados para hormigones

341.Conceptos generales

Los agregados son el principal componente en la elabo-
ración de hormigones, y se debe tener gran control sobre
ellos fundamentalmente por la aleatoriedad en sus pro-
piedades, que no controla el hombre en su proceso de ob-
tención; también, por el volumen que ocupan dentro del
hormigón, próximo a las 2/3 partes. Sus tres funciones
principales dentro del hormigón son:

*  Suministrar un material económico de relleno e inerte:
ocupan la mayor parte del volumen del hormigón y son
el componente menos costoso, cumpliendo la función
de relleno económico. El carácter de inerte se refierea
que no debe reaccionar desfavorablemente con ciertos
componentes del cemento, como los álcalis. Sin esta
condición, el hormigón elaborado no sería el material de
construcción más empleado.

Localizar y reducir la contracción por secado: al sustituir
volumen de pasta de cemento, se disminuye la contracción
por secado en 10 a 20 veces respecto del caso hipotético

de que no se emplearan agregados en el hormigón. Sin

esta condición, las variaciones volumétricas de la pasta de
cemento harían inviables —desde el punto de vista práctico—
la mayor parte de las aplicaciones de los hormigones.

Mejorar la resistencia al desgaste: en muchas
construcciones, como pavimentos o estructuras de
conducción de agua, quien termina resistiendo al desgaste
ola erosión es el agregado grueso. Sin esta condición, los

* Como se mencionó, la relevancia de los agregados y su
control de calidad para asegurar adecuadas propiedades
en el hormigón son de vital importancia. Las dos
principales razones de ello son las siguientes:

Volumen ocupado por los agregados en el hormigón: en
los hormigones convencionales, los agregados ocupan
entre el 60% y el 70% del volumen del hormigón, por

lo que influirán notoriamente en todas las propiedades
del hormigón, tanto en estado fresco como en estado
endurecido.

Los agregados son materiales extraídos de la naturaleza
casi sin ninguna intervención del hombre en sus
propiedades: los agregados naturales corrientemente
empleados provienen de agregados silíceos redondeados
por la erosión fluvial o son triturados. En las canteras,
luego de la extracción generalmente sólo se realiza una
separación por tamaño de diferentes fracciones, y en
algunas ocasiones un lavado (en el caso de agregados
triturados, se produce una reducción de tamaño). En
general, ningún otro proceso ni ensayos de control de
calidad son realizados hasta la llegada al acopio de las
plantas de hormigón elaborado. Es decir, comparado con
otros componentes, como el cemento y los aditivos, los
agregados no tienen casi controles hasta llegar a la planta
de hormigón, y además no son productos industriales en
los que pueden controlarse con precisión sus propiedades
en un proceso productivo, como cementos y aditivos (ver
Capítulos 2 y 4).

hormigones no podrían ser expuestos a una gran cantidad — Por lo anteriormente expuesto, el proveedor de hormigón
de condiciones. elaborado deberá conseguir las mejores fuentes de agregados,


===== Página 13 =====
para que su hormigón producido cumpla con las propiedades
de resistencia, durabilidad, trabajabilidad, uniformidad y eco-
nomía demandadas por el cliente, ya que el agregado influye
en todas ellas. El usuario del hormigón elaborado no especi-
fica propiedades de los agregados, con excepción del tamaño
máximo; con lo cual el cliente controla el hormigón en estado
fresco y endurecido, es decir, el material compuesto que está
comprando. Ésta es la explicación de por qué los laboratorios
de plantas hormigoneras cuentan con equipos de ensayo para
la determinación de propiedades de los agregados.

Nunca debe perderse de vista que, al estudiar las caracterís-
ticas de los agregados, la única finalidad buscada es éstos se
comporten adecuadamente dentro del hormigón y que cum-
plan sus funciones principales de manera correcta. Es decir, no
sólo es importante el control de las propiedades de los agrega-
dos como materiales constituyentes considerados individual-
mente, sino que es mucho más relevante que éstos se compor-
ten de manera adecuada en el hormigón fresco y endurecido.
De nada sirven diferentes fracciones de agregado que cum-
plan perfectamente con todos los requisitos establecidos por
norma y reglamentos, si no se comprueba un comportamien-
to satisfactorio dentro del hormigón.

3.2. Especificaciones por performance aplicables a los
agregados

Una especificación prescriptiva es aquella que incluye cláusu-
las para métodos de construcción y composición de la mezcla
de hormigón, más que definir requisitos de performance, funda-
mentalmente como “recetas estáticas”, citando como ejem-
plo las curvas granulométricas límites. En cambio, una especi-
ficación por performance es un conjunto de instrucciones que
limita los requerimientos funcionales del hormigón endureci-
do dependiendo de la aplicación. Las instrucciones deben ser

claras, alcanzables y mensurables. Estas especificaciones apor-
tan flexibilidad al contratista y productor para proveer una
mezcla que llegue a los criterios de performance en el modo
que ellos elijan con el mejor manejo posible de los recursos.
El contratista y el productor también deben trabajar juntos
para desarrollar una mezcla de hormigón que tenga mejo-
res propiedades para ser colocado y terminado (por ejemplo,
fluidez y tiempo de fraguado), asegurando que los requeri-
mientos de performance del hormigón endurecido no se vean
comprometidos.

En el ámbito científico y técnico a nivel local y mundial, se coin-
cide en que poco a poco se irán desplazando las disposiciones
prescriptivas por especificaciones basadas en performance, que
realmente tienen en cuenta las necesidades de las estructuras
y el resultado esperado, independientemente de la dosifica-
ción de la mezcla o características individuales de los materia-
les.Los agregados a emplear en la ejecución de hormigones no
deben contener sustancias que afecten la resistencia y durabi-
lidad del hormigón o que ataquen al acero; además de poseer
propiedades naturales de resistencia, adherencia y durabili-
dad. También deberán tener una composición granulométrica
compatible con el tipo de hormigón, medios de colocación y
necesidades de cada estructura.

En varios casos no es posible económicamente obtener agre-
gados que cumplan con todas las disposiciones reglamentarias
o de pliegos de especificaciones, pero ciertos reglamentos —
como el norteamericano y el argentino— admiten desviacio-
nes en las propiedades de los agregados, siempre y cuando no
perjudiquen el hormigón en estado fresco ni en estado endu-
recido. Los reglamentos y recomendaciones no son ajenos al
hecho de que muchas veces no es posible obtener agregados
que cumplan con los requisitos granulométricos, con el espíri-
tude pensar el agregado dentro del hormigón. En ello se basan
las especificaciones por performance sobre las especificaciones


===== Página 14 =====
clásicas prescriptivas. Esto significa que si el agregado se aparta
de estos requisitos pero se obtienen buenas propiedades en el
hormigón fresco y el hormigón endurecido, es perfectamente
válido y viable emplear este agregado desde el punto de vista
técnico.

En ciertos casos, se pueden obtener mejores resultados —eva-
luando integralmente la estructura— con agregados que no
cumplan ajustadamente con las granulometrías impuestas
por Pliegos y Reglamentos. Esto viene dado en que las propie-
dades del hormigón fresco y endurecido pueden ser muy si-
milares o iguales para ambos tipos de agregados, pero agrega-
dos que cumplan estrictamente con los requisitos de Pliegos
pueden ser antieconómicos en ciertas regiones, por lo que
no se cumplimentaría una de las propiedades que debe reu-
nir todo hormigón para ser considerado un “buen hormigón”:
la economía.

3.3. Clasificaciones de agregados y sus aplicaciones

* Según tamaño. Agregado fino y agregado grueso: el
agregado fino, llamado comúnmente “arena”, es por
definición el que pasa por el tamiz i 4, con abertura
de malla de 4,8 mm; mientras que el agregado o árido
grueso es aquel que tiene partículas mayores o iguales al
tamiz + 4.

* Según obtención. Agregados triturados y rodados: los
agregados gruesos serán escogidos casi exclusivamente
por su disponibilidad. En zonas montañosas con ríos
secos o aluvionales, suelen emplearse agregados rodados;
mientras que en zonas de planicie o con escasez de
rocas, suelen emplearse agregados triturados. Que los
agregados sean rodados o triturados no indica que uno
sea mejor que el otro. El uso de agregados triturados no
es indispensable para lograr resistencias elevadas, como
figura en numerosas publicaciones, disponiendo en
nuestro país de hormigones elaborados de resistencias

de 80 MPa con agregados rodados. Probablemente, el
requisito más valorado de los agregados triturados es la
contribución a la resistencia a flexión. De todas formas,
pueden lograrse elevadas resistencias a flexión de 6 MPa
con agregados rodados, aunque con menor relación agua/
cemento que para agregados triturados.

Según peso específico. Agregados livianos, pesados y de
densidad normal: en ciertas aplicaciones, es necesario
emplear agregados livianos para que el peso específico
del hormigón se reduzca en —al menos— el 25%,
