Repository: SantiagoOroz/Equipo1-PP2-ElDorado-2C-2025

# ElDoradoSRL

## Grupo 1 de Practicas Profesionalizantes II junto a la empresa El Dorado.

#### Integrantes: 
Couto Cristian -
Villegas Oyarzo Valeria -
Padron Belen -
Oroz Santiago - 
Stella Ventura

File: data/processed/Archivo .txt/Desconocido - Floculación de los granos de cemento en presencia de agua.txt

===== Página 1 =====
10.5.4.- Fluidificantes.

Desde un punto de vista teórico, la cantidad de agua a añadir para la obtención de un hormigón determinado
(supuesto el estado saturado/superficie seca de los áridos) coincidirá con la estrictamente necesaria para hidratar
las partículas de cemento portland. En el citado supuesto ideal, el agua de amasado reaccionaría con dichas
partículas transformándose en un sólido de casi nula porosidad y, consecuentemente, de alta resistencia.

La situación real difiere sensiblemente del supuesto anterior y para entender mejor el funcionamiento de estos
aditivos se hace preciso recordar el comportamiento agua-cemento en el proceso de mezclado y fraguado del
hormigón. Primero se forma la pasta aglutinante producto de la lubricación de las partículas de cemento y de
árido tras la adsorción del agua, y luego esta pasta se vuelve cementante producto de la reacción química que se
lleva a cabo entre ambas al iniciarse el fraguado.

En la primera de estas etapas es cuando se produce la mezcla de los componentes y las primeras reacciones
electroquímicas entre el agua y el cemento, apareciendo las características del hormigón fresco como
trabajabilidad, docilidad, consistencia, etc.Estas características están gobernadas principalmente por las
reacciones electroquímicas producidas entre las moléculas de agua y los granos de cemento, los cuales poseen
un gran número de iones en disolución en su superficie. Estos iones tienden a formar, debido a una afinidad
electroestática, flóculos o capas de solvatación al entrar en contacto con el agua durante la operación de

amasado (Figura 10.5.4.1).

Dichos flóculos ejercen dos efectos nocivos en la masa de hormigón:

1.- Impiden la dispersión uniforme de las partículas de cemento en la masa de hormigón.
2.- Retienen una determinada cantidad de agua en el interior de su masa que incidirá negativamente en la
porosidad final del material.

Figura 10.5.4.1.- Floculación de los granos de cemento en presencia de agua.

El agua retenida no es utilizable para lubricar la masa de hormigón ni para contribuir a la hidratación de los
granos de cemento, lo que implica la necesidad de incorporar una cantidad adicional sustitutoria. Este agua
adicionada, al no poder reaccionar con los granos de cemento anhidro, origina al evaporarse un incremento de la
porosidad de la pasta de cemento que implica una cierta pérdida de resistencia del hormigón endurecido y un
aumento de su permeabilidad.

Agua
Cemento
mismo, especialmente en sus resistencias mecánicas, interesa que en los hormigones esta relación sea lo más
baja posible, pero esto conlleva ciertas dificultades como son un sistema de mezclado muy eficaz para
conseguir una mezcla homogénea y el disponer de medios de compactación muy enérgicos. Con el empleo de
estos aditivos pueden eliminarse estos inconvenientes sin necesidad de aumentar la cantidad de agua de amasado.

Dado que la relación de un hormigón tiene una importancia trascendental en las características del

===== Página 2 =====
Los efectos nocivos de la floculación de las partículas de cemento pueden ser contrarrestados, al menos
parcialmente, mediante la incorporación a la masa de hormigón de determinados aditivos, tales como los
reductores de agua o fluidificantes. Estos productos añadidos a los morteros o a los hormigones, en el momento
del amasado, aumentan la docilidad de los mismos, permitiendo colocar en obra masas de hormigón que de otra
forma sería muy dificil o bien, reducen el agua necesaria para el amasado en beneficio de las resistencias
mecánicas y de la durabilidad.

Los fluidificantes o reductores de agua son productos químicos de naturaleza orgánica formados por
macromoléculas tensoactivas capaces de neutralizar las cargas eléctricas de los granos de cemento y, por consiguiente,
su capacidad de floculación.

Dichas macromoléculas tensoactivas tienen un extremo de su cadena hidrófilo con afinidad por el agua y otro
hidrófobo repulsor del agua (Grupos polares anionicos), con lo cual quedan adsorbidas y orientadas en la
superficie de los granos del cemento. Como resultado de la capa de dipolos de agua fijada se impide la reunión
o coalescencia de los granos del cemento actuando como un lubricante y obteniéndose un sistema bien
dispersado. Así mismo, liberan el agua atrapada entre los flóculos del cemento que queda disponible para
aumentar la fluidez del hormigón (Figura 10.5.4.2).

=
a +-—+

+ Gmert

Hydrophilic Head
PN +_+ (negatively charged)

= —+ +

+
+ Trapped—
+
Water 4 Cement
E
_+

Polar Chain

7

% Molecule with Anionic Polar Group
; in the Hydrocorbon Chain

Figura 10.5.4.2.- Modo de actuación de los fluidificantes.

===== Página 3 =====
Los fluidificantes son, en general:
1.- Lignosulfonatos extraídos de los desechos de pasta de papel (Figura 10.5.4.3.a).

2.- Acidos hidroxicarboxilicos y sales. Por ejemplo, Acido citrico (Figura 10.5.4.3.b) y Acido gluconico
(Figura 10.5.3.3.c).

3.- Hidratos de carbono: polisacáridos y azúcares.

0
CH =C — E—
y, | í CHZOH
OH

s0,H 9

o Grupo COOH
e Grupo S0gH
K Enlace éter R-0-R

(a)

COO
H—C-—0H
HO-C—H

CH, COOH
H-C—0h
HO—C—COOH H-C—oH
CH,COOH CHy0H
(5) (c)

Figura 10.5.4.3.- Formulas de fluidificantes típicos:
(a).- Lignosulfonato (b).-Acido citrico (c).- Acido gluconico

Debido al carácter dispersante de estos compuestos se obtienen mezclas de menor viscosidad que si se emplea
la misma cantidad de agua o bien, mezclas en las que se puede reducir la cantidad de agua a igualdad de

viscosidad. La máxima capacidad de reducción de agua de un fluidificante puede llegar a ser del 15 por 100,
dependiendo del tipo de éste.

Las moléculas de los fluidificantes son adsorbidas con mayor intensidad por el C3A y C4AF de los cementos
portland y por esta razón, tienden a disminuir la velocidad de hidratación del cemento ocasionando un cierto
retraso en su fraguado, especialmente al frenar la formación de cristales de C3A hidratado.

Las funciones principales que estos aditivos comunican a los morteros y hormigones son:

1.- Aumentar la docilidad sin incrementar la cantidad de agua de amasado,

2.- Reducir la relación Ma igualdad de docilidad
Cemento

y las secundarias:

===== Página 4 =====
1.- Reducir la tendencia a segregar del hormigón durante el transporte y disminuir la exudación

2.- Mejorar la adherencia a las armaduras

3.- Incrementar la resistencia a compresión (10-20 % a los 28 días), al permitir reducir el agua de amasado.
4.- Aumentar la durabilidad y resistencia a la abrasión

5.- Retardar ligeramente el fraguado

En la figura 10.5.4.4 puede verse la acción de los fluidificantes sobre las características de los hormigones.

55

210

200

180

35

DOSIFICACION DE AGUA (1/m3)

RESISTENCIA A COMPRESION (N/mm?)

30

25
o] 2 4 6 8 100 12 1415

ASIENTO CONO DE ABRAMS (cm)
Figura 10.5.4.4.- Acción de los fluidificantes sobre las características de los hormigones.
Los efectos secundarios son:

1.- Posible aumento de la retracción.
2.- Inclusión de aire, sobre todo por los lignosulfonatos.

Limitaciones y precauciones.

Debe controlarse la dosificación del aditivo. Con sobredosificaciones pueden presentarse retardos muy
importantes en el fraguado y disminuciones de las resistencias iniciales, agravándose en temperaturas bajas.

Se debe controlar el aire incluido, que no ha de superar el 6 % del aire total.

Factores principales que modifican el comportamiento, son también el tipo de cemento y la utilización de
cenizas volantes. Los cementos de alto contenido en C;A y álcalis disminuyen la capacidad reductora del agua.

Los fluidificantes deben utilizarse con hormigones secos o seco-plásticos debido a que su eficacia es tanto
.. . Agua

mayor cuanto menor es la relación ———— .
Cemento

El empleo de fluidificantes es muy conveniente en el caso de hormigones bombeados, hormigonado bajo el
agua por la gran cohesión que proporcionan, en hormigones preamasados, en el hormigonado de piezas muy
armadas o con formas complicadas, en los hormigones reforzados con fibras de acero, en hormigones vistos, en
hormigones para pavimentos, hormigones inyectados, etc.

===== Página 5 =====
Este tipo de aditivos retardan en ocasiones, el principio de fraguado y a veces el endurecimiento; en otras, dan
lugar a una especie de "falso fraguado" especialmente cuando se emplean dosis altas de los mismos o cuando el

cemento contiene poco yeso. Si los aditivos son plastificantes a base de polvos finos no presentan éstas posibles
alteraciones.

En el cuadro 10.5.4.1 pueden observarse los efectos de cambiar la dosificación con o sin reductor en un
hormigón control para obtener objetivos similares.

Cuadro 10.5.4.1.- Efectos de cambiar la dosificación con o sin reductor en un hormigón control.

SIN REDUCTOR CON REDUCTOR
AUMENTAR RESISTENCIA (+ C) AUMENTAR RESISTENCIA (- A)
HORMIGÓN 1 HORMIGÓN 1

+ resistencia y durabilidad + resistencia y durabilidad
- relación a/c = trabajabilidad

+ retracción y calor de hidratación - relación a/c
AUMENTAR TRABAJABILIDAD (+ A + C) AHORRAR CEMENTO (- A - C)
HORMIGÓN I HORMIGÓN II

= resistencia = resistencia y durabilidad
+ trabajabilidad = trabajabilidad

+ retracción y calor de hidratación - retracción y calor de h.

AUMENTAR TRABAJABILIDAD
(SIN CAMBIOS)

HORMIGÓN III

= resistencia algo menor
a corto plazo
+ trabajabilidad

en donde:

+ es mayor.

- es menor.

= es igual.

C es la cantidad de cemento.
A es la cantidad de agua.

Así mismo, en la tabla 10.5.4.1 pueden verse los beneficios que pueden lograrse mediante el uso de los
fluidificantes.

===== Página 6 =====
Tabla 10.5.4.1.- Beneficios que pueden lograrse mediante el uso de los fluidificantes.

RESISTENCIA
CONTENIDO RELACION 1 ASENTAMIENTO | A LA COMPRESION
ENSAYOS CEMENTO AGUA (SLUMP) MECANICA
[ Kg j CEMENTO (mm) (MPa)

m?..HORMIGON)

m -HORMIGON) 7 días | — 28 dias
A).-REFERENCIA 0.62
(No adición 300 50 25 37
fluidificante) 186 litros

B).- AUMENTO
TRABAJABILIDAD

C).- AUMENTO

RESISTENCIA

D).- AHORRO
CEMENTO

300

270

0.62
186 litros

0.56
168 litros

(=10..%..menos)

0.62
167.4 litros

100

50

26 38

25.5 37.5

10.5.5.- Superfluidificantes o superplastificantes.

Normalmente, los fluidificantes anteriormente indicados permiten conseguir reducciones máximas de agua del
15 %, dependiendo del tipo de fluidificante empleado. Si se quieren conseguir reducciones superiores hay que
utilizar grandes cantidades de este aditivo con los consiguientes efectos secundarios, no deseables, de aire
ocluido, exudación, segregación, retraso importante en el fraguado y variación de las caracteristicas de

endurecimiento del hormigón.

Los superfluidificantes son productos que se han desarrollado en estos últimos años y que permiten conseguir
reducciones de agua de amasado de hasta el 30 % (0 4 veces más que los fluidificantes),
inconvenientes reseñados. Este tipo de aditivos también se conocen con los nombres de "superplastificantes" y

"reductores de agua de alta actividad".

sin tener los

===== Página 7 =====
Aun cuando patentes americanas atestiguan el conocimiento en la década de los años 30 de las propiedades
dispersantes de ciertos policondensados de formaldehido y de naftaleno sulfonado, es en 1970 cuando la
industria del hormigón se beneficia plenamente de los reductores de agua de alto efecto. Prácticamente en la
misma época, comienzan a utilizarse dos policondensados de formaldehído y melamina sulfonada (Alemania), o
de formaldehido y naftaleno sulfonado (Japón).

Los superfluidificantes modifican la reología de los hormigones permitiendo conseguir mezclas muy dóciles y
fáciles de poner en obra, sin reducir, sus resistencias, hormigones de docilidad normal pero con muy bajo
contenido de agua, hormigones en los que se conjuguen las dos características anteriores, es decir, buena
docilidad y menor cantidad de agua de la normal, hormigones con reducida dosificación de cementos pero que
poseen resistencias y docilidad normales.

Por supuesto que un sistema de aumentar la trabajabilidad de un hormigón consiste en incrementar el
contenido de agua del mismo, pero este sistema, que es económico, repercute desfavorablemente en las
resistencias mecánicas, durabilidad, permeabilidad, etc, del hormigón. El otro sistema consiste en emplear la
misma cantidad de agua y añadir un superfluidificante con lo cual no quedan afectadas las resistencias, ni las

otras características (Figura 10.5.5.1).

ADICION SUPERFLUIDIFICADO
N 1
N
u 1
*x_ AUMENTO DE AGUA

.
_

RESISTENCIA A COMPRESION RELATIVA (%)
a 2
[e) o

L
i
:
1
1
1
i
I
1
1
I
1
!
7

10 15 20
ASIENTO (cm)

AUMENTO DE ASIENTO

- s € The same 5SK mix with 10 oz.
_ . Per 1004 cement of superplasticizer
58K mix with 2" slump. added made a 9" slump.

Figura 10.5.5.1.- Acción fluidificante

===== Página 8 =====
La otra posibilidad de empleo de estos aditivos radica en, manteniendo la trabajabilidad del hormigón,
Agua

— — y conseguir incrementar las
Cemento

introducir el superfluidificante con lo que se puede reducir la relación

resistencias mecánicas (Figura 10.5.5.2).

INCREMENTO
DE RESISTENCIA

REDUCCIÓN
DE AGUA

RESISTENCIA A COMPRESION
(N/mm?)

o 0,25 0,50 0,75
RELACION AGUA/CEMENTO
Figura 10.5.5.2.-.Acción reductora de agua

Los superfluidificantes se clasifican en tres grupos fundamentales:

- Condensados de formaldehido melamina sulfonados (SMF).

- Condensados de formaldehido naftaleno sulfonados (SNF).

- Lignosulfonados modificados (MSL).
Existen variantes de cada uno de estos grupos e, incluso en la composición de estos pueden entrar otros
productos. Quizás, los superfluidificantes más empleados sean los de los dos primeros grupos, aunque los del
tercero tienen la ventaja de su menor costo al ser, como los fluidificantes normales, subproductos de la
industria papelera que, sin embargo, se han modificado para eliminar el efecto secundario de retardar el
fraguado del cemento que es típico del lignosulfonato.
La figura 10.5.5.3 muestra la representación esquemática de una molécula de policondensado de formaldehído y
melamina sulfonada y de formaldehído y naftaleno sulfonado. Consisten en largas cadenas hidrocarbonadas lineales
, de alto peso molecular (20000-30000), con un gran número de grupos polares en ella.
Cuando se absorben sobre las partículas de cemento les imparten una carga negativa, que disminuye de forma

considerable la tensión superficial del agua que las rodea, además de producir una repulsión entre ellas
evitando su floculación, con lo que se mejora la fluidez del sistema.

===== Página 9 =====
z
N 0—C —y — —y — +O sO
H 1 1I H - -
EN n - 60
1 A CH
NH ?
|
HCH
!
503Na
n
a) Molécula de policondensado de b) Molécula de formaldehído y naftaleno
formaldehido y melamina sulfonada sulfonado

Figura 10.5.5.3.- Representación esquemática de moléculas de superfluidificantes.

La figura 10.5.5.4 muestra la forma de actuación de una molécula de superfluidificante, mostrando como la
forma lineal y alargada de estas moléculas, permite el recubrimiento total de las partículas de cemento
incorporándolas cargas de signo negativo que, neutralizando las fuerzas de atracción electrostáticas existentes
entre dichas partículas, dificultan extraordinariamente el fenómeno de floculación.

ION POSITIVO PROVINIENTE DEL FLUIDO

ION NEGATIVO

Q 9900

x¡¡|¡|"":, ©
+ Xx O
“O
- + -O
O - PARTICULA DE -O
) - CEMENTO NO

CAPA DE AGUA

SUPERELUIDIFICANTE
Figura 10.5.5.4. - Forma de actuación de una molécula de superfluidificante.

El principal efecto de los superfluidificantes es provocar una excelente dispersión entre las partículas de
cemento (Figura 10.5.5.5) con lo cual, aparte del efecto reológico, se produce una alta velocidad inicial de
hidratación del cemento al existir más contacto entre sus partículas y el agua, por lo que el retardo en el
fraguado raramente es observado.

No obstante, la hidratación a edades más tardías se retrasa con respecto a los hormigones sin adición debido a
la formación de una capa, más impermeable y de mayor espesor, de productos de reacción que la producida
en los hormigones sin aditivar.

===== Página 10 =====
Figura 10.5.5.5. — (a).- Microfotografía de partículas de cemento floculadas en una suspensión de cemento en
agua sin adición de superfluidificante (b).- Microfotografía del sistema después de la adición
de superfluidificante.

Con frecuencia, debido a una mayor velocidad de hidratación del cemento en el sistema bien dispersado, los
hormigones que contienen superfluidificantes muestran resistencias a la compresión a 1, 3, y 7 días, que los
Agua
Cemento
tiene gran importancia en la industria de prefabricados de hormigón, donde requieren altas resistencias

iniciales para una mayor capacidad de producción por un desenmoldada más rápido

hormigones de referencia que tienen la misma relacion , como se muestra en la tabla10.5.4.1. Esto

Tablal10.5.5.1.- Ejemplos de hormigones de altas resistencias iniciales mediante el uso de superfluidificantes.

Cement Water/ Compressive strength (MPa)
content cement Slump
Test (kg/m*) ratio (mm) 1-day 3-day 7-day 28-day
(4) Reference concrete 360 0.60 225 10 21 32 45
(no admixture)
Concrete of same 360 0.45 225 20 35 43 55

consistency as () but
containing less water
and 2% superplasticizer
by weight of cement
(O Concrete of same water/ 360 0.45 30 16 28 37 52
cement ratio as (5)
but containing no
superplasticizer, and
having lower slump

El efecto de los superfluidificantes varía mucho con el tipo de cemento empleado y así, por ejemplo,
observando la pérdida de trabajabilidad de un hormigón superfluidificado con el tiempo, es decir, su
efectividad, se ha visto que los cementos con contenido de C3A superior al 9 % pierden con mayor rapidez la
trabajabilidad queaquellos que los poseen en menor cantidad, conservándose más tiempo el efecto en cementos

con contenidos de C3A inferiores al 5 %.

kg

La mayor eficacia de estos aditivos se obtiene empleando dosificaciones de cemento superiores a 300 —m3 .

===== Página 11 =====
La pérdida de efectividad puede disminuirse incorporando al superfluidificante un aditivo retardador de
fraguado.

En los cementos con adición de puzolana el efecto de los superfluidificantes es más reducido que en los
cementos sin esta adición. Sin embargo, con los cementos siderúrgicos se ha comprobado que para conseguir

una determinada trabajabilidad se precisa menor cantidad de aditivo.

Funciones secundarias.

Como consecuencia del efecto envolvente de estos productos, el empleo de dosificaciones muy elevadas de
aditivos puede retrasar la hidratación de los granos de cemento. La magnitud de dicho retraso depende del
fluidificante empleado -melamina o naftaleno- del tipo de cemento y de la finura de molido de sus granos. Los
de melamina pueden retardar el fraguado en un 3 % y los de naftalensulfonatos en un 20 %.

Efectos secundarios.
- Posible aumento de la retracción.
- Segregación con exceso de agua, sobredosificaciones o incorrec granulometría (muy sensibles a los finos).

- Generalmente incompatibles con los inclusores de aire.

Dosificación y utilización.

Las dosificaciones varían entre el 0.5 y el 3 % en peso del cemento. Se añaden inmediatamente antes de la
puesta en obra, directamente al hormigón o bien el agua de amasado.

Limitaciones y precauciones.

- Pérdida de asentamiento: se anula el efecto fluidificante después de 30-60 minutos, acentuándose con la
temperatura, la cantidad de cemento y un segundo amasado.

- Se modifica la capacidad según el tipo de cemento. No utilizar con cementos aluminosos. Deben realizarse
ensayos previos con los materiales que se utilizarán en la obra.

- En caso de utilizar con otros aditivos, comprobar que no exista interacción.

- No introducen aire.

Hormigones fluidos.

Este tipo de hormigones se caracteriza por poseer una aptitud excelente de puesta en obra con muy poca o
nula energía de consolidación, poseyendo a su vez una cohesión satisfactoria. Es muy frecuente obtener con
estos hormigones un ahorro en mano de obra de un, 25 - 30 %.

Con el empleo de los superfluidificantes puede conseguirse incrementar el asiento en cono de Abrams desde 5
em hasta 20 cm, manteniendo las resistencias, con dosificaciones de aditivo del 0.75 al 3.0 %, sobre el peso
de cemento. A los pocos minutos de la adición, el hormigón fluye fácilmente llegando a ser autonivelante
pero manteniendo su cohesión y no presentando exudación, segregación, ni pérdida de sus características
resistentes. A estos hormigones se los conoce como horm1gones fluidos", "autonivelantes" o colapsados

Este tipo de hormigones son ideales cuando hay que hormigonar piezas con grandes concentraciones de
armaduras (Figura 10.5.5.6) y en zonas de difícil acceso, no precisando vibrado y adaptándose perfectamente el
hormigón a los moldes. Son muy adecuados para la construcción de pisos, losas, pavimentos, tableros de
puentes, etc, para el bombeo del hormigón, para colocar hormigón bajo el agua mediante tuberias, etc.

===== Página 12 =====
RMMAN NA ANADA

iº:?.

CNNANDAA

_u_'f.
"
á:
u
N
“

"— —

Figura 10.5.5.6.- Zonas con grandes concentraciones de armaduras.

A fin de conseguir la mayor eficacia del superfluidificante y la máxima cohesión de la mezcla, el porcentaje de
granos finos en la arena debe incrementarse en un 4 0 5 %.

Una vez realizada la adición del superfluidificante, la mezcla debe emplearse lo antes posible debido a que es
cuando presenta la máxima trabajabilidad. Esta se va perdiendo con el tiempo y a los treinta o sesenta minutos
de haber realizado la adición, la masa vuelve a tener el mismo asiento inicial, es decir, ha perdido el efecto del
aditivo, siguiendo una curva parecida a la figural0.5.5.7. Actualmente hay superfluidificantes que mantienen su
eficacia hasta los 120 minutos.

Las dosis altas de cemento ayudan a retener su trabajabilidad, e incluso hacen al aditivo más eficaz, lo cual es
lógico pues dosis altas de cemento, por sí solas, dan lugar a hormigones trabajables.

25|

20

E
C
o '5
-
z
M
z 10
<q

5

o] 10 20 30 40 50 60

TIEMPO (min.)
Figura 10.5.5.7.- Curva de la efectividad de un superfluidificante.

Para evitar la pérdida de eficacia del aditivo con el tiempo transcurrido desde su incorporación, se recurre, a
veces, a no hacer toda la adición de una sola vez, sino a dividirla en varias de menor dosis efectuadas a
intervalos de tiempo determinados. Algunas veces se recurre, también, a añadir retardadores con el fin de frenar
la pérdida de fluidez. La mezcla de retardador y superfluidificante hace aumentar aún más la fluidez de la masa,

reduciendo, al mismo tiempo, la pérdida de efectividad.

===== Página 13 =====
La velocidad de pérdida de fluidez depende no sólo del tipo de aditivo empleado, sino también de tipo de
cemento, porcentajes de álcalis, yeso y ferritoaluminato tretracálcico, en él, finura de molido del mismo y
temperatura del hormigón.

La retracción y fluencia de los hormigones no queda modificada por el empleo de estos aditivos.
El comportamiento frente a los ciclos hielo-deshielo, sulfatos, y otros agresivos físicos o químicos no
experimenta ninguna alteración negativa con respecto a los hormigones tradicionales, observándose, por el

contrario, una mejora en el comportamiento frente a las heladas.

Hormigones de resistencias mejoradas.

Por razones de trabajabilidad, los hormigones han de amasarse con mayor cantidad de agua de la necesaria
para hidratar el cemento. El exceso de agua no preciso para la hidratación, da lugar a oquedades y poros en el
hormigón y en definitiva reduce la resistencia del mismo. Se han obtenido mezclas con superfluidificantes en

las que las resistencias a compresión a 28 días eran de 113 y a un día de 48 ——, empleando una
mm

m? 2
... . Agua .
relación de 0.25 y con asiento en cono de Abrams de 10 cm.
Cemento
. . . . . Agua , .
Para conseguir incrementar la resistencia de los hormigones se deben emplear relaciones C h lo más bajas
emento

posibles sin que trabajabilidad deje, por esto, de ser la conveniente para el buen manejo del hormigón. Con los
superfluidificantes se logran reducciones de agua que pueden alcanzar del 20 al 30 %, con la favorable
repercusión que estas reducciones tienen sobre las resistencias iniciales y finales.

Estos hormigones son muy adecuados para prefabricación, en la fabricación de viguetas pretensadas donde se
desmolda en tiempos cortos y se consigue una reducción importante en el tiempo y temperatura de curado, en
la reparación de pavimentos de carreteras y aeropuertos por las altas resistencias iniciales que originan, en la
construcción de cajones bajo el agua, en acueductos, puentes, pilotes, etc.

. . . . . ... Agua
Las resistencias mecánicas a las pocas horas del amasado, de estos hormigones, con baja rela01oncgit, son
emento
muy altas según puede apreciarse en la figura 10.5.5.8, llegando a obtenerse incrementos del 50 al 75 % en las

resistencias a 24 horas; característica ésta muy interesante en prefabricación.

El alcanzar resistencias elevadas mediante el empleo de superfluidificantes puede inducir a reducir el contenido
de cemento del hormigón lo cual no es recomendable e incluso algunos pliegos de condiciones oficiales lo
prohiben.

Agua
Cemento
beneficioso podría desaparecer al utilizar dosificaciones más altas de cemento; de aquí que éstas deban ser
moderadas, a fin de obtener retracciones más bajas que en los hormigones tradicionales.

La retracción de estos hormigones se reduce al emplear una relación más baja, pero, este efecto

La durabilidad frente a las aguas agresivas y sulfatos es muy buena debido a la compacidad y altas resistencias
mecánicas que se consiguen. Frente a los ciclos hielo-deshielo el comportamiento también es bueno a pesar de
Agua
Cemento
de 0.3. Para valores próximos a esta relación es conveniente incorporar un aireante a fin de disminuir el factor

de espaciamiento.

ser mayor el factor de espaciamiento entre burbujas de aire, especialmente, si la relación es del orden

===== Página 14 =====
RESISTENCIA A COMPRESION (N/mm?)

0 2 4 6 B 10 12 14 16 18 20 22 24
TIEMPO (h)
INCREMENTO DE RESISTENCIAS
Figural0.5.5.8.- Mejora de las resistencias a compresión de un hormigón por incorporación de un
Agua

— — constante.
Cemento

superfluidificante. Relación

File: data/processed/Archivo .txt/Segerer - Qué necesitamos en los laboratorios de plantas hormigoneras.txt (part 1 of 2)

===== Página 1 =====
e3| O

[HORMIGONAR 14 | ABRIL 2008]

LA NUEVA NORMA IRAM 1666

¿QUÉ NECESITAMOS
EN LOS LABORATORIOS DE
PLANTAS HORMIGONERAS?

Ms. ING. MAXIMILIANO SEGERER
Responsable de Control

de Calidad de Hormicón S.A.
maxisegererOhotmail.com

a norma IRAM 1666 de
Hormigón Elaborado, que
nos brinda las pautas a
cumplimentar por nuestra
industria, está en proceso de ac-
tualización. La norma del año 1986
norefleja el estado de las técnicas
y conocimientos actuales debido
a que en estos más de 20 años la
industria del Hormigón Elabora-
do ha crecido enormemente no

La norma IRAM que regirá los nuevos estándares

de la industria del hormigón elaborado en el país

obliga a las empresas a contar con las instalaciones,

el equipamiento y el personal calificado para la

realización de ensayos. Lo que sigue es un repaso de

los instramentos y algunos de los elementos a tener en

cuenta para la instalación de un laboratorio de calidad.

sólo en volumen despachado sino
también en calidad, prestigio y
toma de conciencia de los requisi-
tos de los clientes.

Así es como desde el año 2007
existe un borrador, el cual se halla
consensuado en su parte técnica,
para la merecida actualización de

===== Página 2 =====
la norma IRAM 1666 atendiendo a
las necesidades del mercado actual.
En la norma de 1986 se establecía al
final de su Parte II que cada planta
tenía que contar con los medios ne-
cesarios para realizar sus ensayos
de autocontrol. En cambio, la nueva
norma IRAM 1666, que próxima-
mente entrará en vigencia, hace un
hincapié mucho mayor en el tema
de control de calidad y en la obli-
gatoriedad de toda planta a poseer
un laboratorio de ensayos equipado
y con personal capacitado, ya que
es el único medio posible para ase-
gurar y demostrar la mencionada
calidad, que son requisitos indis-
pensables para poder acceder a una
certificación externa.

En particular, la nueva norma
RAM 1666 establece, entre otros,
que toda planta deberá: contar con
as instalaciones, el equipamiento
necesario y el personal calificado
para realizar los ensayos requeridos
por la norma y por el Reglamento
CIRSOC 201-2005; determinar y pro-
porcionar nuevos equipos de ensa-
yos que puedan ser necesarios para
el control de producción cuando
en la planta se incorporen nuevos
procesos o metodologías y asegurar
además el mantenimiento y cali-
bración permanente de todos los
equipos para ensayos.

CONTROL DE MATERIALES
COMPONENTES

Como primer paso para obte-
ner un hormigón de calidad, que
cumpla con las tres propiedades
esenciales de todo hormigón de re-
sistencia, durabilidad y economía,
debe contarse con materiales com-
ponentes de calidad, ya que si se
parte de una mala base no existen
medios milagrosos para corregir
materiales defectuosos.

Los agregados constituyen el
componente más importante en

Medición de contracción por secado en prismas de hormigón
|

los hormigones debido a que son
los que mayor volumen ocupan
del mismo y, fundamentalmente,
a que no son productos elaborados
por el hombre con controles de ca-
lidad constantes, como puede ser
el caso de cementos y aditivos, sino
que son empleados casi tal cual se
los encuentra en la naturaleza, sólo
con algún procesamiento de tritu-
ración, lavado y/o zarandeado, pre-
sentando una elevada aleatoriedad
en sus propiedades. El control de las
características y propiedades de los
agregados tiene un rol muy impor-
tante y determinante en la calidad
del hormigón, ya que en la gran
mayoría de los casos los controles
de los agregados se realizan por
primera y última vez en la planta »

La nueva normativa establece
que toda planta deberá
contar con las instalaciones,
el equipamiento necesario y el

personal calificado para realizar

los ensayos requeridos por la
norma y por el Reglamento

CIRSOC 201-2005.

m| 39| E

===== Página 3 =====
40| €

NECESITAMOS EN LOS LABORATORIOS DE PLANTAS HORMIGONERAS

de hormigón, no como en el caso de
productos industrializados que po-
seen estrictos estándares de calidad
en todas sus fases de fabricación.

El laboratorio de toda hormigo-
nera debe poseerlos elementos para
la determinación ágil de granulo-
metrías de las diferentes fraccio-
nes, material pasante tamiz 4£ 200,
humedad superficial, densidades y
absorción de agregados gruesos y
finos, densidad a granel, así como
también para el correcto muestreo
de los agregados tanto en planta
como en las canteras de extracción.
Existen otros ensayos que son nece-
sarios según el Reglamento CIRSOC
201-2005, pero no son considerados
de rutina, como pueden ser ensa-
yos de durabilidad, como estabili-
dad al sulfato de sodio, reactividad
álcali-agregado, determinación del
contenido de sales (principalmen-
te cloruros y sulfatos), materias
carbonosas y materia orgánica, de
resistencia a la abrasión o la carac-
terización mineralógica según su
examen petrográfico; de los cuales
no es estrictamente necesario po-
seer el equipamiento en la planta
de hormigón elaborado. Para la ma-
yor parte de las hormigoneras, es
recomendable subcontratar estos

Balanzas

ensayos a laboratorios especiali-
zados en tecnología del hormigón,
debido a que el equipamiento y
condiciones ambientales para este
tipo de ensayos son costosos, sien-
do aceptable esta opción, debiendo
establecerse un vínculo importante
con el laboratorio externo. De esta
manera podrá asegurarse el cum-
plimiento de los agregados finos y
gruesos con las normas IRAM 1512 y
1531 respectivamente.

Los ensayos de cementos y adi-
ciones minerales requieren equipos
y condiciones más controladas que
para el caso de ensayos de agregados,
por lo que es difícil encontrar una
planta de hormigón elaborado, salvo
el caso de los centros tecnológicos de
las cementeras, con un laboratorio de
ensayos que permita comprobar si
los cementos cumplen con todos los
parámetros impuestos por las nor-
mas IRAM 50.000 y 50.001. Además,
las cementeras realizan una gran
cantidad de ensayos a sus productos
y actualmente cumplen con eleva-
dos estándares de calidad que asegu-
ran que el producto cumple con las
especificaciones requeridas. Es por
ello que es recomendable que la ce-
mentera provea los protocolos de los
cementos despachados a cada planta

Equipo de congelación y deshielo

de hormigón elaborado, y, si se desea
en alguna ocasión, muestrear el ce-
mento y enviarlo a algún laboratorio
de calidad certificada para contrastar
los ensayos de los protocolos de ce-
mento provistos por las cementeras.

Los ensayos de rutina del agua
de mezclado según la norma IRAM
1601 son ensayos químicos, por lo
que al igual que en el caso anterior,
no es necesario que una hormigo-
nera posea todos los elementos y
el personal calificado para la rea-
lización de tales ensayos; siendo
recomendable muestrear adecua-
damente el agua de mezclado, de
lavado de áridos y, eventualmente,
de lavado de camiones hormigone-
TOS y enviarla a ensayar a cualquier
laboratorio con calidad certificada,
sea o no un laboratorio específico
en tecnología del hormigón.

Para el caso de los aditivos y la
verificación del cumplimiento de
la norma IRAM 1663, los elementos
de ensayo necesarios son los que se
emplean para la determinación de
propiedades del hormigón fresco y
endurecido. De todas maneras, los en-
sayos sobre aditivos generalmente no
tienen que estar guiados a verificar
el cumplimiento de la mencionada
norma, sino, y lo que es mucho más

===== Página 4 =====
importante, a realizar ensayos de adi-
tivos con los materiales localmente
disponibles empleados en la elabo-
ración de hormigones. La realización
de estos ensayos, tanto en pastones
de laboratorio como en camiones
hormigoneros, es la única manera
confiable de comprobar, poner a pun-
to y elegir los aditivos que técnica y
económicamente se presentan como
más favorables para cada empresa,
dependiendo de sus condiciones de
elaboración y materiales empleados.

ENSAYOS DE
HORMIGÓN FRESCO

No sólo controlando que el hor-
migón tenga un adecuado asenta-
miento con el cono de Abrams ase-
guramos un buen comportamiento
del hormigón fresco. Por el contrario,
la caracterización de varias de las
propiedades del hormigón fresco re-
sulta fundamental para que el mis-
mo tenga un desempeño adecuado.

Propiedades tan simples para
determinar como la temperatura
del hormigón fresco, el contenido
de aire incorporado o el peso uni-
tario nos brindan parámetros de

gran ayuda para afinar las dosifi-
caciones. Otros ensayos, como la
determinación del tiempo inicial
de fraguado y velocidad y capa-
cidad de exudación, son exigidos
por el nuevo Reglamento CIRSOC
201-2005 en ciertas ocasiones. Es
necesario poseer en toda planta
hormigonera tanto los elementos
de ensayo como laboratoristas
calificados en tecnología del hor-
migón para la realización de ensa-
yos de autocontrol y de hormigón
fresco en obra con vistas a llevar
un seguimiento en tiempo real
de las propiedades del hormigón,
además de realizar labores de ase-
soría muy valoradas por los clien-
tes.Con estos elementos de ensayo
también se podrá verificar la ho-
mogeneidad y el funcionamiento
del mezclado de las hormigoneras
fijas y de los camiones hormigone-
Tos según la norma IRAM 1876, re-
quisito indispensable para asegu-
rar la uniformidad del hormigón
elaborado despachado.

Si la hormigonera desarrolla
y provee hormigones especiales,
como en el caso de hormigones li-
vianos o autocompactantes, deberá
poseer el equipamiento necesario

parala determinación de sus propie-
dades en estado fresco, resultando
necesario muchas veces fabricar “a
medida” algunos equipos de ensa-
yos no normalizados aún en el país.
Aunque noesel único, el paráme-
tro principal para juzgar el comporta-
miento del hormigón es su resisten-
cia a compresión. Es por ello que la
planta debe contar con los elementos
necesarios tanto para el moldeo, pro-
tección y curado de probetas como
también para su ensayo y determi-
nación de resistencia a la rotura.
Respecto al tema del moldeo de
las probetas, puede ser aconsejable,
como se refirió en un artículo publi-
cado anteriormente en esta revista,
emplear probetas de 10 x 20 cm,
siempre que sean compatibles con el
TMN del hormigón, que en la mayor
parte de los casos es de 1” o inferior.
Respecto a los múltiples benefi-
cios del empleo de este tipo de pro-
betas en tareas de autocontrol de
plantas de hormigón elaborado, se
remite al lector a la Revista Hormi-
gonar N* 11. Para ciertos hormigones
deben indefectiblemente emplearse
probetas de 15 x 30 cm, y en algunos
casos para requisitos de autocontrol
como para pavimentos es necesario
disponer de moldes prismáticos para
determinar la resistencia a flexión.

ENSAYOS DE
HORMIGÓN ENDURECIDO

Una de las condiciones más crí-
ticas en obra es la protección y cura-
do de las probetas, mientras que en
laboratorio se cree que es muy fácil
obtener un curado normalizado, tal
como lo indica la norma IRAM 1524.
La tarea no es sencilla, pero en el la-
boratorio de toda planta hormigone-
ra deben mantenerse rigurosamen-
te piletas de curado a temperatura
de 23"C + ?2*C o cámaras de curado
en el mismo rango de temperaturas
y conuna humedadrelativa superior »

4| €

===== Página 5 =====
s | 42 |

[¿QUÍ NECESITAMOS EN LOS LABORATORIOS DE PLANTAS HORMIGONERAS?

al 95% para responder en un todo a
la norma. Además, debe poseerse
alguna habitación con temperatu-
ra entre 15 y 27*C de manera conti-
nua para que las probetas pasen su
primer día protegidas de las condi-
ciones climáticas externas. De esta
manera se asegura una correcta
manipulación de las probetas y la
obtención de resultados valederos
y representativos para juzgar la ca-
lidad del hormigón.

tencias de diferentes mezclas en el
tiempo entre 1 y 180 días.

Antes de adentrarse al ensayo a
compresión propiamente dicho es
importante hacer una mención del
tipo de encabezado de las probe-
tas. Actualmente las normas IRAM
admiten dos tipos de encabeza-
do: morteros de azufre y placas de
elastómero. Para el autocontrol en
planta puede resultar altamente re-
comendable desde el punto de vista

Respecto a la edad de ensayo,
muchas veces pueden realizarse en-
sayos a 7 y 28 días de probetas del
mismo pastón, siempre de a pares
por cada edad de ensayo, para obte-
ner correlaciones de resistencias en-
treambas edades y poder extrapolar
para algunas probetas de 7 días su
resistencia a 28 días, disminuyendo
así de gran manera el tamaño de las
instalaciones para el curado. Ade-
más, es recomendable periódica-
mente moldear unas 20 probetas de
un mismo pastón, curarlas de ma-
nera normalizada e irlas ensayando
a edades preestablecidas de a pares
y obtener la evolución real de resis-

técnico, económico y ambiental el
empleo de placas de elastómero o
de neopreno para un encabezado
más ágil. Para apreciar las ventajas
y aplicaciones de cada tipo de enca-
bezado se sugiere al lector consultar
el artículo “Neopreno vs. Azufre: La
batalla por el encabezado,” publica-
do en Revista Hormigonar N* 12.

En las instalaciones de las plan-
tas de hormigón elaborado, debe
poseerse al menos una prensa de
capacidad adecuada, por ejemplo de
100 toneladas, y calibrada por algún
ente certificado para poder ensayar
las probetas y obtener los resulta-
dos en tiempo real y de esa manera

ajustar dinámicamente las dosifi-
caciones, resultado de un balance
técnico-económico de los hormi-
gones despachados. Las máquinas
de ensayo para realizar ensayos de
tracción por compresión diametral
y por flexión pueden ser costosas,
por lo que es válido subcontratarlas.

La resistencia a compresión es el
parámetro que más se emplea para
aceptar o rechazar un hormigón,
pero existe una gran variedad de

También se debe determinar y
proporcionar nuevos equipos

de ensayos necesarios para el
control de producción cuando
en la planta se incorporen
nuevos procesos o metodologías,
así como asegurar el
mantenimiento y calibración

permanente de los mismos.

ensayos para juzgar otras propieda-
des mecánicas del hormigón, tales
como su resistencia a tracción y a
flexión, como se mencionó anterior-
mente; así como también para me-
dirla durabilidad de los hormigones
y estudiar las acciones ambientales
y su influencia en el tiempo en la
performance de los mismos. Res-
pecto a los ensayos de durabilidad,
existe una gran cantidad de ellos,
como puede serla determinación de
la reactividad álcali-agregado, cam-
bios de longitud por sulfatos, de-
gradación frente a ácidos, probetas
sometidas a ciclos de congelación
y deshielo, ensayos de corrosión, »

===== Página 6 =====
44| €

NECESITAMOS EN LOS LABORATORIOS DE PLANTAS HORMIGONERAS

contenido de cloruros y capacidad y
velocidad de succión capilar, entre
otros. La mayor parte de estos ensa-
yos requiere equipos, instalaciones
y condiciones ambientales, por lo
que es muy difícil contar con ellos
en plantas de hormigón elaborado.
Es por ello que resulta aconsejable
vincularse con laboratorios espe-
cializados y reconocidos en tecno-
logía del hormigón o bien trabajar
con los centros tecnológicos de los
proveedores de cemento, ya que
son pocas las instituciones en el
país capaces de realizar algunos de
estos ensayos asegurando resulta-
dos confiables.

Sin embargo, el último ensayo
mencionado de capacidad y velo-
cidad de succión capilar es obliga-
torio, según el Reglamento CIRSOC
201-2005, y por ende la nueva nor-
ma IRAM 1666, para la mayor parte
de los hormigones y, por fortuna,
no se necesita de un equipamiento
muy oneroso. De ahí que si bien la
norma IRAM 1871 es relativamen-
te nueva (año 2004), sería positivo
que las plantas pudieran contar con
las instalaciones y el personal cali-
ficado para realizar este ensayo de
durabilidad, el cual será el más em-
pleado para juzgar la durabilidad del
hormigón colado en la mayor parte
de los ambientes de exposición, al
menos en los próximos años.

Respecto al equipamiento y
personal capacitado que realice
ensayos no destructivos, aunque
no figure en la norma IRAM 1666,
es recomendable poseer al menos
instrumentos de diagnóstico como
un esclerómetro y, dentro de las po-
sibilidades, una máquina extracto-
ra de testigos. Estos elementos no
sólo deben emplearse con la apari-
ción deun conflicto porresistencias
bajas sino también como elemento
de seguimiento del hormigón en
la estructura de hormigón endu-
recido, que aunque ya no sea res-
ponsabilidad de la proveedora de

Equipo de Ultrasonido Laboratorio de Ensayos no destructivos

Cámara de simulación ambiental

hormigón elaborado aporta datos
Mmuy valiosos que cierran el ciclo
de control de calidad del hormi-
gón elaborado, además de realizar
ensayos en las estructuras termi-
nadas y aportar ensayos que serán
valorados por los clientes.

CONCLUSIONES

Si bien el presente artículo no es
exhaustivo, ya que no se han men-
cionado ciertos parámetros básicos
que debe poseer todo laboratorio,
tales como normas de seguridad e
higiene, elementos de protección
personal, seguridad de instalaciones
y equipamientos del laboratorio, re-
gistros, periodicidad de calibraciones,
procedimientos, documentación, sis-
temas informáticos, bases de datos,
Vinculaciones con los responsables y
representantes técnicos de las plan-
tas, se sugieren algunas ideas gene-
rales como una primera aproxima-
ción para el adecuado equipamiento
de un laboratorio de autocontrol en
plantas de hormigón elaborado, te-
niendo en cuenta la próxima entra-
da en vigencia de la norma IRAM
1666 de Hormigón Elaborado.

Se ha hecho hincapié en que
además de las instalaciones y equi-
pos esindispensable contar con per-
sonal especializado, y en lo posible
laboratoristas diplomados en Tec-
nología del Hormigón que conozcan

eórica y prácticamente todos los
procedimientos y normas IRAM de
ensayo. Por esta razón resulta elo-
giable la campaña que realiza la
Asociación Argentina del Hormi-
gón Elaborado para dictar cursos de
laboratoristas, estableciendo víncu-
los y convenios con laboratorios re-
conocidos de diferentes provincias.

Como se ha mencionado, es de vi-
tal importancia poseer los elementos
en el laboratorio en las instalaciones
mismas de la planta para ensayos de
Tutina de agregados, hormigón fresco
y hormigón endurecido, al menos en
este último caso para la determina-
ción de la resistencia a la compresión;
mientras que también es recomenda-
ble establecer relaciones con laborato-
rios de calidad certificada para derivar
a los mismos ensayos más específicos
delos materiales constituyentes,como
cementos, agua de mezclado y ciertos
ensayos de agregados, así como tam-
bién ensayos de durabilidad para el
caso del hormigón endurecido.

Si bien el laboratorio de ensayos
delaplanta de hormigón elaborado es
sólo una de las partes a tener en cuen-
ta enla organización de una planta de
hormigón elaborado, constituye uno
de los puntos críticos, ya que es quien
evaluará y comprobará la eficacia de
todos los procesos en el producto ter-
minado: un hormigón elaborado de
calidad que el cliente sepa valorar. q

Fotos archivo Hormigonar y gentileza del
Centro Técnico Loma Negra.

===== Página 7 =====
)

—
[oo]

PAG.

PROBETAS DE 10 x 20:

HORMIGONAR > revista de la asociación argentina del hormigón ela

tecnología

UNA MANERA MÁS ÁGIL
Y PRÁCTICA PARA CONTROLAR
EL HORMIGÓN

E Ms. Ing. Maximiliano Segerer - responsable de Control de Calidad de Hormicón S.A.

Si bien existe una gran cantidad
de ensayos para cuantificar dife-
rentes propiedades del hormigón
resco y endurecido, su resistencia
a compresión es, y continuará
siendo, la principal medida con la
cual se cuenta para conocer si el
ormigón cumple o no con la cali-
dad solicitada.
Como es sabido, la conformidad
de la resistencia del hormigón co-
ocado en una parte o en toda la
estructura se debe determinar me-
diante resultados de ensayos de

robetas moldeadas con muestras
de hormigón extraídas en la planta
elaboradora y/o en obra. Así, las

robetas de hormigón desempeñan
un rol fundamental, ya que de
ellas surgirá la aceptación o recha-
Zo de parte o de toda una estructu-
ra de hormigón.

Históricamente en nuestro país, y
en muchos otros, se han empleado
las probetas normales cilíndricas de
15 cm de diámetro y 30 cm de al-
tura. Sin embargo, las normas se
han ido actualizando y permiten el
empleo de probetas de dimensiones
más pequeñas, ya que si se emplea
una muestra de menor volumen pa-
ra juzgar la resistencia, siempre que
continúe siendo representativa del
hormigón de la estructura, se cuen-
ta con un gran número de ventajas

operativas y una mayor agilidad en
el control de calidad. Así, por ejem-
plo, en Chile, Turquía y varios paí-
ses de Europa ya se emplean casi
exclusivamente probetas cúbicas de
5 x 15 cm en lugar de las tradicio-
nales de 20 x 20 cm; y en varios
países en los que se emplean probe-
tas cilíndricas comienza una ten-
encia de emplear probetas norma-
les cilíndricas de 10 cm de diáme-
tro x 20 cm de altura tanto para el
autocontrol de plantas elaboradoras
e hormigón como para el control
el hormigón en obra.

ASPECTOS NORMATIVOS

La norma IRAM 1524 es la que
define en nuestro país los procedi-
mientos para el moldeo y curado de
robetas para ensayos de compre-
sión. Su versión vigente es del año
2004 y en su tabla 1 se establecen
0s tamaños de probetas aceptables,
entre las que figuran las de 10 x 20
cm. Asimismo, en el artículo 6.1.1
se fija que el diámetro de la probe-
a debe ser, como mínimo, tres ve-
ces mayor que el tamaño máximo
nominal del agregado, y que las par-
ículas de tamaño mayor que el má-
ximo nominal, que ocasionalmente
se observen al moldear las probetas,
deben ser eliminadas de forma ma-
nual. Con respecto al moldeo hay

una diferencia importante en com-
aración a las probetas de 15 x 30
cm: las probetas de 10 x 20 em se
deben moldear en dos capas com-
actando cada una con 25 golpes
de una barra de 10 mm de diámetro
y 300 mm de altura, no pudiendo
ser consolidadas mediante vibración
interna. En resumen, la norma
RAM 1524 acepta emplear probe-
as normales de 10 x 20 em siem-
re que el TMN sea de 3/8”, 1/2",
3/4",1” 6 1 1/4”.

El Reglamento CIRSOC 201-82,
en su artículo 7.4.5, establece que
as probetas deben ser moldeadas y
curadas en las condiciones estable-
cidas por la norma IRAM 1524. Es-
e artículo no hace referencia a la
versión de la norma, por lo que de-
e considerarse que la versión vi-
gente es la mandataria y, por ende,
el Reglamento CIRSOC 201-82
acepta como válido el empleo de
robetas de 10 x 20 cm.

La mayor parte de los Pliegos de
Especificaciones de obras públi-
cas y privadas se basan en el men-
cionado Reglamento, por lo que en
obras con especificaciones parti-
culares también es válido el em-
pleo de probetas de 10 x 20 cm,
salvo que se indique lo contrario y
siempre que el TMN del agregado
sea de 1 1/4” o inferior.


===== Página 8 =====
n nro. 11 e abril 2007

El nuevo Reglamento CIRSOC
201-05 (en trámite de aprobación)
especifica en su artículo 4.1.6 que
si la totalidad de las partículas del
agregado grueso pasan por el tamiz
de 26,5 mm se puede determinar
su resistencia de rotura a la compre-
sión por ensayo de probetas cilíndri-
cas normales de 10 cm de diámetro
y 20 cm de altura, moldeadas, cura-
das y ensayadas según la norma
IRAM 1524. Además, y lo que es
muy importante, se establece que
no se debe efectuar corrección de
los resultados de ensayo por tamaño
de la probeta. En resumen, el Re-
glamento CIRSOC 201-05 acepta el
control empleando probetas de 10 x
20 cm siempre que el TMN sea de
3/8”, 1/2", 3/4" y, en algunos casos,
e 1"; y no se debe realizar ningu-
na corrección en la tensión de rotu-
ra de probetas; es decir, les da la
misma jerarquía que a las probetas
e 15 x 30 cm.

Un antecedente que merece ser
estacado es el que figura en la
Instrucción Española de Hormigón
Estructural (EHE) de 1998. En su
artículo 30.4 establece que si se
ispone de resultados de ensayos
efectuados sobre probetas diferen-
es a las de 15 x 30 cm es necesa-
rio utilizar coeficientes de conver-
sión para obtener los valores corres-
ondientes a las condiciones tipo,
0s cuales deben ser obtenidos me-
diante la realización de ensayos
comparativos periódicamente repe-
idos a lo largo de la construcción.
En el mismo figuran valores orien-
ativos, donde se consigna que pa-

ra “transformar” los resultados de

Foto 1.

probetas de 10 x 20 cm a probetas
de 15 x 30 cm debe multiplicarse
el resultado de la probeta pequeña
por un valor medio de 0,97 (entre
0,94 y 1,00). Como dato adicional,
en el mismo artículo se establece
que puede tomarse la resistencia a
7 días del hormigón como el 65%
de la resistencia a 28 días; no con-
cordando claramente este 65% con
los valores de ensayos de hormigo-
nes actuales en nuestro país. Se
menciona este último dato para re-
cordar que no es recomendable ex-
trapolar valores de normas extranje-
ras sin el contraste de ensayos rea-
lizados en el país.

En cuanto a las normas america-
nas, el tema de las probetas de 10
x 20 em se presenta como difuso y
no se cuenta con una norma preci-
sa. El Código ACI 318 no define el
tamaño de las probetas, pero hace
referencia a la norma ASTM C 31,
que permite especificar “otros ta-
maños” que el normal de 6 x 12”
(sin especificar cuáles); es decir, se
aceptan las probetas de 4 x 8” sólo
cuando son especificadas en los
documentos de proyecto; además

de detallar que el diámetro de la
probeta debe ser de al menos el tri-
ple del tamaño máximo del agrega-
do. Actualmente es un tema de de-
bate en los Estados Unidos y la im-
precisión y falta de definición de
las normas hace que muchos profe-
sionales de ese país permanezcan
reacios a su empleo.

ENSAYOS REALIZADOS

En el mes de diciembre pasado se
realizó un trabajo de investigación
en conjunto entre la empresa Hormi-
cón S.A. y el laboratorio IMERIS, de-
pendiente de la Universidad Nacio-
nal de Cuyo. Entre uno de sus obje-
tivos figuraba el de cuantificar la in-
fluencia de escala de las probetas de
10 x 20 cm en comparación con las
de 15 x 30 cm; datos que no se po-
seían en Mendoza. Para estos ensa-
yos se moldearon en cuatro probetas
numerosas muestras obtenidas en
planta central de diferentes hormi-
gones. De las cuatro probetas dos
eran de 15 x 30 cm y dos de 10 x
20 em (Foto 1), y una de las que
conformaban la pareja se ensayó con
neoprene y la otra con azufre.

—
o

"9vd

===== Página 9 =====
HORMIGONAR > revista de la asociación argentina del hormigón elaborado

PAG.

y =1.16x-1.50
R=093

Encabezado Azufre 10 x 20 cm (MPa)

10 15 20 25
Encabezado Azufre 15 x 30 cm (MPa)

30 35 40

Foto 2.

En el Gráfico 1 se aprecia la rela-
ción existente para encabezado clá-
sico de azufre entre probetas geme-
las (del mismo pastón) de 15 x 30
cem (eje de abscisas) y de 10 x 20
cm (eje de ordenadas). La recta
punteada a 45* representaría resis-
tencias iguales de ambas probetas.
Se aprecia como casi la totalidad de
resultados de probetas de 10 x 20
cm se encuentran por encima de la

recta a 45%; es decir, las probetas
de 10 x 20 cm arrojan resistencias
superiores a las de 15 x 30 cm. Pa-
ra resistencias bajas (del orden de
10 MPa), el coeficiente de conver-
sión es equivalente a 1,00 (sin co-
rrección); para resistencias medias
(20 a 25 MPa) es de 0,92 y para re-
sistencias más elevadas (35 MPa)
es de 0,89. Estos valores no con-
cuerdan con los que presenta la Ins-

tecnología

trucción EHE, la cual, a priori,
exhibe valores conservativos. De to-
das maneras, cabe recalcar que el
Reglamento CIRSOC 201-05 esta-
blece que no debe aplicarse ningún
factor de conversión.

Diversos ensayos realizados en
Estados Unidos presentan valores
de coeficientes de entre 0,90 y
0,98, concluyendo que el mismo
depende del grado de resistencia,
tipo de agregado, adiciones que
contenga el hormigón, tipo de enca-
bezado empleado, etc. Además, del
análisis de estos estudios se puede
concluir que:

» La resistencia compresión de
as probetas de 10 x 20 cm es
mayor a la de las probetas de
15 x 30 em. De todas maneras,
para algunos ensayos a bajos
niveles de resistencias esta si-
uación puede invertirse.

» La diferencia en la resistencia
de los hormigones con los dos
amaños de probetas se incre-
menta al aumentar el nivel de
resistencia del hormigón.

» Ladesviación estándar de la re-
sistencia a compresión se in-
crementa al disminuir el diá-
metro de la probeta.

VENTAJAS

Aceptadas por las normas IRAM y
por el Reglamento Argentino de Es-
tructuras de Hormigón, a esta altura
del artículo cada lector habrá pen-
sado varios beneficios que obten-
dría en su planta hormigonera o en
su obra con el empleo de probetas
de 10 x 20 cem en lugar de las clá-
sicas probetas de 15 x 30 cm.

===== Página 10 =====
HORMIGONAR > revista de la asociación argentina del hormigón elaborado

PAG.

Mejores condiciones para los
operarios. El peso de una pro-
beta de 15 x 30 cm es del or-
den de 12,3 kg, mientras que
el peso medio de una probeta
de 10 x 20 cm es de 3,6 kg
(Foto 2), facilitando el mani-
uleo de las probetas moldea-
das, su colocación en la pileta
de curado, la carga y descarga
de probetas a vehículos, su
ransporte al laboratorio y la
manipulación para su ensayo.
Se reduce de manera impor-
ante el esfuerzo físico, dismi-
nuyendo así lesiones de opera-
rios y, debido al bajo peso, es-
as tareas pueden ser realiza-
das por mujeres. Además, al
moldearlas en dos capas se
disminuye el tiempo de con-
ección de las probetas.

Muestras de hormigón. El volu-
men de una probeta de 10 x 20
cm es casi la cuarta parte del de
la probeta de 15 x 30 cm, nece-
sitando una cantidad muy infe-
rior de hormigón para el moldeo
de un conjunto de probetas, pu-
diendo moldear más de 20 pro-
betas con una carretilla de hor-
migón. Lo mismo ocurre con los
pastones de laboratorio para in-
vestigación o control, donde con
un volumen de 40 litros pueden
moldearse hasta 7 probetas de
15 x 30 cm, mientras que pue-
den moldearse 24 probetas de
10 x 20 cm.

Curado de probetas. Un punto
crítico en las obras son las ins-
talaciones de curado, tanto por
el espacio que ocupan como
por la dificultad del acondicio-
namiento de las piletas de cu-

rado para cumplir con la tem-
peratura del agua exigida por
la norma IRAM 1524. El volu-
men de la probeta de 10 x 20
cm es de aproximadamente el
30% de la probeta de 15 x 30
cm, por lo que a iguales insta-
laciones (pileta o cámara) pue-
den curarse entre 3 y 4 veces
más de probetas; o a la inver-
Sa, se necesitan entre 1/3 a
1/4 de las instalaciones nece-
sarias si se emplean probetas
de 10 x 20 cm, tanto en espa-
cio como en resistencias o es-
tufas (y el costo asociado de
electricidad) para mantener la
temperatura del agua de cura-
do o de la cámara.

Equipamiento de laboratorio
(autocontrol y externo). Debido
a que la sección transversal de
las probetas pequeñas es aproxi-
madamente la mitad de las de
5 x 30 cem, la fuerza necesa-
ria de la prensa para romper el
mismo hormigón es de la mi-
tad, exigiendo menos a la má-
Lina. Para una prensa de
00 toneladas de capacidad
puede controlarse la calidad
hasta un hormigón de catego-
ría H-40 empleando probetas
de 15 x 30 cm, mientras que
con la misma prensa pueden
romperse probetas de 10 x 20
em de más de 100 MPa. Cual-
uiera sea el sistema de enca-
bezado, se necesita menor
cantidad de insumos para las
probetas pequeñas, con lo que
se logra una economía impor-
tante en el valor del ensayo.
Por último, se reduce a 1/3 el
lugar necesario para la dispo-
sición de las probetas rotas o

tecnología

el costo de los containers, dis-
minuyendo también el impac-
to ambiental en los vertederos
de disposición final.

Una encuesta realizada por Ameri-
can Companies en Estados Unidos
muestra la aceptación de las probe-
tas de 10 x 20 cm: el 75% de los
encuestados está a favor del control
con probetas pequeñas; el 15%
admite que necesita información
adicional para tomar su decisión y el
10% no está a favor, prefiriendo las
probetas de 15 x 30 cm. Las venta-
jas y números enunciados pueden
servir de fundamento para promover
su aceptación en nuestro país.

EXPERIENCIAS EN MENDOZA

» Autocontrol de plantas de
hormigón elaborado. La empre-
sa Hormicón S.A. es pionera
en el interior del país en el em-
pleo de probetas de 10 x 20
cm desde julio de 2006 para
su autocontrol. Para no ser re-
petitivos y reiterar todas las
ventajas enumeradas, las que
se han visto reflejadas en el
día a día, se puede afirmar que
se han agilizado de manera
muy importante las tareas de
control de calidad y este tipo
de probetas es de gran aplica-
ción, ya que más del 90% del

ormigón despachado es de

TMN de 1/2" y 3/4" y las pro-

etas de 15 x 30 cm se em-

lean para hormigones de TMN

1 1/2” y 2”, casi exclusivos de

avimentos.

» Experiencias en obra. Se reco-
mendó a la empresa construc-
ora de las Torres Karakorum


===== Página 11 =====
HORMIGONAR > revista de la asociación argentina del hormigón elaborado

PAG.

Para mayor información > maxisegererQhotmail.com

en Mendoza la posibilidad de
emplear probetas 10 x 20 cm
y la misma aceptó el desafío.
Se trata de un complejo de dos
torres de departamentos de 12
y 14 pisos, con una superficie
cubierta de 15.000 m? y un
volumen de hormigón de unos
9.500 m*. Su director técnico
le cuenta su experiencia a
Hormigonar: “Hemos hecho
más de 20 comparaciones en-
tre probetas de 15 x 30 y de
10 x 20 tomadas de a pares de
un mismo camión, con una re-
sistencia media a la rotura de
26 MPa, y no encontramos di-
ferencias apreciables entre
unas y otras. De todas mane-
ras, hemos adoptado un factor
de corrección de 1,03. Otro
aspecto a tener en cuenta es
respecto al TM del agregado:
hemos hecho 10 ensayos con
el objeto de evaluar esta ca-
racterística y decidimos que
las probetas chicas no se usan
para tamaño máximo de 1
1/2”, ya que se distorsionan
los valores de la resistencia de
probetas gemelas. Por último,
el uso de probetas de 10 x 20

CONCLUSIONES

nos ha traído una serie
tajas. A saber:
v Mejor aprovechamiento del es-
acio para curado, ya que en
0s medios tachos de 200 litros
entran 20 probetas de 10 x 20
contra 9 probetas de 15 x 30;

e ven-

v Fácil manejo del pastón para la
muestra, ya que con un balde
de albañil alcanza para la con-
ección de dos probetas. Así, la
confección de probetas se rea-
iza siempre donde luego se
van a curar, evitando traslados;

v Mayor número de ensayos. He-
mos podido hacer un gran nú-
mero de ensayos tanto para el
control de resistencias y la
confección de curvas de evolu-
ción de resistencias como para
la elección de aditivos”.

Las probetas de 10 x 20 cm

ofrecen una alternativa atractiva
para controlar más eficazmente el
hormigón tanto en obra como en
las plantas de hormigón elaborado.
Nuestro país acepta claramente en

tecnología

sus normas IRAM y en las dos ver-

siones

del Reglamento CIRSOC

201 la posibilidad de emplear pro-

betas

equeñas cuando el TMN

del agregado es, en general, de 1”

o inferior.

Además, los ensayos

realizados en la provincia de Men-

doza y
una a

en el extranjero muestran
ecuada correlación de los

resultados entre probetas grandes
y pequeñas.

En la
ras de

mayor parte de las estructu-

ormigón armado, debido a

que generalmente se emplean TMN

reduci

os de 3/4", 1/2" y, en algu-

nos casos, de 1”, las probetas de
10 x 20 em se presentan como una
solución efectiva para: mejorar las
condiciones laborales de los encar-
gados de toma de muestras, mol-
deo de probetas y operarios de la-
boratorio, entre otros; disminuir las
instalaciones necesarias y costos
asociados para el curado de probe-
tas; reducir el costo unitario del en-
sayo empleando prensas de menor
capacidad para iguales niveles de

resistencia;

cantidades inferiores

de insumos para el encabezado y,

medioambientalmente,

minimizan

los desperdicios y residuos de la ro-
tura de probetas de laboratorios.

===== Página 12 =====
32

NEOPRENO VS AZUFRE

HORMIGONAR > revista de la asociación argentina del hormigón elaborado

nota técnica

Ms. Ing. Maximiliano Segerer - responsable de control de calidad de Hormicón S.A.

Como paso previo a efectuar el
ensayo a compresión de probetas y
testigos cilíndricos de hormigón es
imprescindible tratar sus bases de
modo que resulten superficies pla-
nas paralelas entre sí y normales al
eje longitudinal de la probeta. Este
procedimiento, denominado corrien-
temente como encabezado, no debe
influir en el resultado del ensayo, es
decir, no debe modificar la resisten-
cia real que posee el hormigón de la
probeta.

Hace cinco años que nuestro país
cuenta con dos normas en lo que
concierne al encabezado de probetas
de hormigón para su ensayo a rotu-
ra por compresión. Ellas son la norma
IRAM 1553:1983 y la norma IRAM
1709:2002. La primera establece los
métodos para preparar las bases de
las probetas cilíndricas y testigos de
hormigón endurecido con mortero de
azufre, mientras que la segunda cu-
bre los requerimientos para el siste-
ma de encabezado utilizando placas
de elastómero para el ensayo de pro-
betas cilíndricas de hormigón.

Si bien tradicionalmente en nues-
tro medio se ha trabajado ampliamen-
te con el encabezado tradicional de

mortero de azufre, en el presente artí-
culo se describen las ventajas y cam-
po de aplicación del encabezado con
placas de elastómero sustituyendo al
tedioso encabezado de azufre, tanto
en laboratorios certificados como en
los sistemas de autocontrol de plan-
tas de hormigón elaborado.

ENCABEZADO CON MORTERO
DE AZUFRE

Consiste básicamente en ver-
ter un mortero, formado por azufre,
grafito y arena silícea fina en propor-
ciones adecuadas, en placas que
cuentan con dispositivos de alinea-
ción y luego, cuando el mortero se
encuentra aún fundido, se coloca
lentamente la probeta o testigo sobre
la misma. En unos segundos el mor-
tero solidifica, se remueve la probeta
cuidadosamente y se repite el proce-
dimiento con la otra cara de la pro-
beta; se dejan reposar las probetas
unas horas y se procede al ensayo a
compresión.

Para este método de encabezado
no sólo deben poseerse las placas,
dispositivos de alineación para cada
tamaño de probeta a ensayar, una olla

y un cucharón, sino que el laboratorio
debe contar con una instalación con
fuente de calor, con accesorios que
permitan eliminar los gases al exterior
y mantener en el mortero de azufre
fundido una temperatura del orden
de 130%C. Este tipo de instalaciones
debe poseer las medidas de seguri-
dad y ventilación necesarias, debido
a los fuertes olores que desprende el
azufre cuando es fundido. Además,
son imprescindibles los elementos de
seguridad para los operarios, como
guantes, elementos de protección pa-
ra quemaduras, gafas de seguridad,
etcétera. Todos los que hemos enca-
bezado probetas con mortero de azu-
fre conocemos perfectamente estos
aspectos.

Si se quieren evaluar los costos
deben tenerse en cuenta: instalacio-
nes para el fundido del azufre, gas pa-
ra el mechero, electricidad para sis-
temas de ventilación, mantenimiento
periódico de instalaciones, materiales
para el encabezado, tales como azu-
fre, grafito y arena fina, placas y ele-
mentos de guía para diferentes tama-
ños de probetas, olla y cucharones y
Uun operario encargado casi exclusiva-
mente del encabezado en condicio-

===== Página 13 =====
edición nro. 12 * agosto 2007

nes de trabajo no saludables. Es decir,
claramente el costo del encabezado
no es el de la bolsa de azufre como
muchas veces se cree, sino que sólo
es una parte del costo total.

Como se mencionó al comienzo
el artículo las resistencias no deben
ser influenciadas por el sistema de en-
cabezado, por lo que la norma IRAM
553 establece que para verificar la
resistencia del mortero de azufre se
volcará la mezcla homogeneizada y
fluida en un molde metálico de 5 cm
X 5 cm. El cubo así obtenido deberá
tener una resistencia a la compresión
no menor a 34,5 MPa unas 2 horas
espués de su moldeo. Este control,
indispensable según la norma, ya que
es la manera de asegurarse que el
mortero no interfiera en las resisten-
cias del hormigón, no se realiza mu-
chas veces en los laboratorios de ca-
lidad certificada y menos aún en los
laboratorios de autocontrol de plantas
de hormigón elaborado, salvo quizás
