Repository: SantiagoOroz/Equipo1-PP2-ElDorado-2C-2025

# ElDoradoSRL

## Grupo 1 de Practicas Profesionalizantes II junto a la empresa El Dorado.

#### Integrantes: 
Couto Cristian -
Villegas Oyarzo Valeria -
Padron Belen -
Oroz Santiago - 
Stella Ventura

File: data/processed/Archivo .txt/Segerer - Calificación de plantas hormigoneras como modo 1.txt

===== Página 1 =====
Calificación de plantas
hormigoneras como Modo 1

Ó PorEL ING. MAXIMILIANO SEGERER DE LA FIRMA CONTROL Y DESARROLLO DE HORMIGONES / WWW.CDHORMIGONES.COM.AR

espués de 15 años de consen-
Dsuado el Reglamento CIRSOC

201:2005 (que es de carácter
obligatorio en todas las obras naciona-
les y en aquellas provincias, municipios o
reparticiones públicas que hayan adheri-
do al mismo) es ampliamente conocido
que las plantas pueden calificarse como
Modo 1de ControloModo 2 de Control.
Sin embargo, existe una confusión gene-
ralizada de cuándo una planta puede ser
catalogada como Modo 1 y cuál es la fi-
gura, entidad o persona que define si la
planta puede gozar de estos "privilegios”
que le concede el Reglamento.
Articulado con lo anterior, la nueva
Norma IRAM 1666:2020 de Hormigón
Elaborado, que estipula los requisitos de
producción del hormigón, también desig-
naalas plantas de hormigón como Modo
1de Producción o Modo 2 de Producción
en función de diferentes estándares,
como la certificación de calidad de los
procesos que involucren las tareas de pro-
ducción, despacho y entrega.
La definición en el reglamento es cla-
ra pero, no sólo los profesionales sino
también ciertos organismos públicos,
no encuentran dónde figura esta ca-
lificación de plantas y responsabilida-
des asociadas. La definición -que es muy

sencilla y entendible por todos- es que se-
gún CIRSOC 201, las plantas en Modo 2
son las que no cumplen Modo 1. No obs-
tante, este concepto se modifica en la
nueva Norma de Hormigón Elaborado
que tiene altos estándares de exigencias
de calidad para cualquier planta que en-
víe a obra hormigón elaborado, lo cual
es totalmente consistente con la realidad:
no pueden despacharse hormigones para
estructuras sin elevados controles de ca-
lidad. Producir en Modo 2 -según IRAM
1666- no es sinónimo de hormigones
poco controlados o con bajos estánda-
res de calidad, lo cual puede entender-
se de una rápida lectura del Reglamento
CIRSOC 201 vigente.

Las plantas en Modo 1 deben ser un ejem-
plo dentro de la industria de la construc-
ción para dar muestras claras de cómo
mejorar la credibilidad de los proveedo-
res de hormigán y de la forma de evolu-
cionar en la certificación de la prestación
del servicio y en la mayor confiabilidad del
material más empleado dentro de la obra,
el hormigón elaborado.

ALTERNATIVAS DE PLANTAS QUE

PUEDEN CALIFICAR PARA MODO 1
Toda planta que quiera calificar como
Modo 1 siempre debe tener un Sistema

de Gestión de Calidad (SGC) alineado
con ISO 9001 y demostrar que sus pro-
cesos son eficientes, no sólo en lo rela-
cionado con la calidad del producto o
“con que sea suficiente que den bien las
resistencias”. El SGC debe estar enfoca-
do en todas las áreas que tienen inciden-
cia en el producto final y la Asociación
Argentina del Hormigón Elaborado
(AAHE) hace 10 años que dispone de
guías para poderlo implementar en las
áreas de producción, calidad de produc-
to, mantenimiento, comercialización y
gestión de calidad, entre otras.

m Caso 1: Aplicable a plantas de hormi-
gón elaborado convencionales que
tratan con decenas de clientes al día
y poseen una gran cantidad de fór-
mulas, que pueden llegar a 100 dosi-
ficaciones diferentes. La nueva RAM
1666 y CIRSOC 201:05 exigen la cer-
tificación por una tercera parte del
SGC como una de las condiciones
para calificar como Modo 1.

m Caso 2: Aplicable a plantas de hor-
migón instaladas dentro del recin-
to de un proyecto o que despachan
hormigón para una sola obra y en
las que el Director de Obras tiene li-
bre acceso y controla la planta desde
adentro. CIRSOC 201:05 no exige la

Hormigonar 49 Diciembre 2019

===== Página 2 =====
Para plantas de hormigón elaborado convencionales instaladas
fuera de una obra (trabaja con cientos de clientes):

* Poseer un SGC certificado (ISO 900).

* Cumplir con las exigencias de CIRSOC 201€ IRAM 1666.
* Poseer en el cuerpo del certificado las direcciones de las plantas bajo la órbita de

la certificación de calidad.

* No puede exigirse a las obras aplicar Modo 1 de control sin demostrar el
cumplimiento estricto de Modo 1 de producción.
* Quien termina de aceptar Modo 1 de Control es la Dirección de Obras (DO).

Para plantas de hormigón elaborado que trabajan para una sola
obra y dentro de la misma (mono-cliente):

* Poseer un SGC (no necesariamente certificado).
* Cumplir con las exigencias de CIRSOC 201 e IRAM 1666.
* El Director de Obras supervisa directamente, tiene libre accesibilidad a los

registros de calidad y la producción.

o

FIGURA 1: RESUMEN DE ASPECTOS PARA CALIFICAR EN MODO 1 DE PRODUCCIÓN

Y DE CONTROL

certificación del SGC pero sí que el
SGC exista y se trabaje en él mientras
que la Nueva IRAM 1666 exige la cer-
tificación del SGC o bien de la norma
en sípor una entidad competente.
Lo anterior es relevante ya que tan-
to CIRSOC 201:05 como IRAM 1666
son aplicables no sólo a proveedores
de hormigón elaborado sino también
para plantas instaladas en obras de gran-
des proyectos, cuando se trabaja con
un cliente interno específico. Un cam-
bio relevante de la Nueva IRAM de hor-
migón elaborado es que establece que
para producir hormigón en Modo 1 hay
que cumplir con toda la norma y tener la
certificación, mientras que para produ-
cir hormigón en Modo 2 hay que tam-
bién cumplir con toda la norma. Esto es
un cambio conceptual muy importante
a favor del cliente y de una competencia
leal entre hormigoneras que despachan

productos de calidad comparable ya que
CIRSOC 201:05 permite trabajar con
hormigones sin ensayos o estadística y
los califica como Modo 2. Este avance re-
define que el hormigón elaborado no se
hace sólo teniendo una planta y un par
de camiones, además hace falta contar
con personal capacitado, representante
técnico, laboratorio de autocontrol, de-
mostración de la competencia técnica y
análisis detallado de todas las variables
de materias primas y de los hormigones
despachados. La nueva IRAM 1666 no
concibe que existan plantas sin autocon-
trol o sin responsable, lo cual es un gran
paso adelante y el cliente debe empezar
a “exigir sus derechos”.

Respecto a la certificación de calidad que
es aplicable a los procesos, no al produc-
to ensí (no se certifica la calidad del hor-
migón elaborado despachado), CIRSOC
201:05 establece que la “certificación es

por planta e intransferible”, lo cual genera
ciertas ambiguedades. Es aceptado que la
certificación tiene que estar dada para la
planta, definida como conjuntos de boca
de carga en una misma locación, y que en
un mismo certificado puede figurar una
o más plantas, pero siempre con las direc-
ciones olocalidadesa las cuales está dirigi-
dala certificación. Es decir, no es necesario
tener certificaciones totalmente indepen-
dientes sino que se puede certificar una
planta y luego pedir al organismo certifi-
cador que amplie el objeto a otra planta,
demostrando competencia y auditando,
y que consten dos o más direcciones en el
mismo certificado. Es más, los organismos
certificadores no suelen dar certificados
idénticos a una misma organización con
el mismo objeto.

CONDICIONES PARA CALIFICAR
COMO MODO1

Ninguna planta puede autoproclamarse
que cumple con Modo 1 según CIRSOC
201 y disponer que todo cliente deba
evaluarlos de esta manera. Básicamente
según el Reglamento, para que un pro-
veedor de hormigón elaborado califique
como Modo 1 para su control en obra
debe cumplir con dos condiciones en
forma simultánea:

1) Tener un SGC según ISO 9001, certi-
ficado si se trata de plantas fuera del
recinto de una obra en particular. El
alcance del SGC debe tener al me-
nos “Elaboración, transporte y en-
trega en obra de hormigón” y que
el certificado esté emitido por un
organismo avalado por el OAA para
certificar sistemas de gestión.

FIBRAS PARA HORMIGONES Y MORTEROS

NUESTRAS FIBRAS son el resultado de la combinación de nuestra
larga experiencia y tecnología de avanzada; característica que hace
a nuestra identidad.

MILFA

HILADOS INDUSTRIALES
PARA LA CONSTRUCCION

E FIBRASI Ó LIGAMENTO Q MICROFfIL

Planta industrial | Colectora Norte KM 50. Acceso Oeste | Gral. Rodríguez. Buenos Aires
Atención al cliente Te/Fax 054-0237-4850508 | Ventas 011- 1567608498 | www.milfa.com.ar // infoemilfa.com.ar


===== Página 3 =====
NOTA TÉCNICA

El Reglamento CIRSOC 201:05 es pionero en el mundo en destacar
las fortalezas de empresas certificadas como medida de conformidad
y aceptación para el cliente.

y
- Modo1deControl

y simultáneamente

El Director de Obras tiene acceso
a todos los registros y puede verificar

el cumplimiento de lo establecido en el

Reglamento CIRSOC201:05.

y
Modo2deControl.

Las que no cumplan
conunaolas dos
condiciones para

Modo1.

FIGURA 2: DEFINICIÓN SIMPLIFICADA DE MODOS DE CONTROL, SEGÚN CIRSOC

201.

La nueva IRAM 1666 se articula con CIRSOC 201:05 y califica a las plantas
según 2 modos de Producción

[N

ha
- Modo 2 deProducción

Cumplimiento de la totalidad de las disposiciones de IRAM 1666 en
sus capítulos 4 a 9 (materiales, requisitos del hormigón, producción
del hormigón, pedido de hormigón elaborado y transporte del hormigón
al punto de entrega).

y simultáneamente

Plantas que cumplan con
IRAM 1666 sin poseer
certificación de tercera parte.

FIGURA 3: DEFINICIÓN SIMPLIFICADA DE MODOS DE PRODUCCIÓN, SEGÚN IRAM

1666.

2) Que existan evidencias confiables de
cumplimiento de todas las disposicio-
nes técnicas de CIRSOC 201 y que la
Dirección de Obras disponga de esta
documentación y avale la misma.

Entre los aspectos relevantes que des-
taca el artículo 4.2 del CIRSOC 201:05,
se encuentran: procedimientos y regis-
tros de recepción y controles de mate-
ria prima, procedimientos y registros de
producción, registros de acopio de mate-
riales para producir hormigón de forma
continua por al menos dos días, verifi-
cación periódica de básculas y elemen-
tos de medición de plantas, registros
de pesadas, dosificaciones empleadas,
controles de humedad de agregados

y constancias de correcciones, mues-
treo periódico y caracterización del hor-
migón en estado fresco y endurecido,
como así también su análisis estadístico
mediante cartas especiales y cálculo de
resistencias especificadas o característi-
cas, entre otros documentos.
Según la Norma IRAM 1666 que entrará
en vigencia en 2020, que brinda las pau-
tas de producción del hormigón, no ne-
cesariamente de aceptación del cliente,
establece que para producir hormigón
en Modo 1, se deben cumplir dos condi-
ciones simultáneas:
1) SGC certificado con alcance relacio-
nado con la producción del hormi-
gón obien certificación de la Norma

IRAM 1666. Este aspecto es coinci-
dente con lo indicado por CIRSOC
201vigente.

2) Que existan evidencias confiables de
cumplimiento de todas las disposicio-
nes técnicas de IRAM 1666, que son
bastante más exigentes que las de
CIRSOC 201, y que se satisfagan las
mismas. Si se cumple con lo anterior,
se cumple holgadamente con lo re-
querido en el Reglamento, mejoran-
do aún la confiabilidad para el cliente.
En la próxima edición de la revista
Hormigonar se detallarán cuales son
estas exigencias para el proveedor.

Si una planta produce a conciencia hor-
migón en Modo 1 según IRAM 1666,
será sin dudas calificada en Modo 1 se-
gún CIRSOC 201, conlo cuallos criterios
son análogos.

En ningún caso es exigible, para que una
planta califique en Modo 1, un sistema
trinorma o certificación de normas am-
bientales o relacionadas con lo laboral.
Esto no indica que no sean relevantes y
que si una hormigonera lo desea pue-
de trabajar con un SGC integrado, pero
no es necesario para el Modo 1, que se
concentra en la gestión de la calidad de
aspectos estrictamente técnicos para
mejorar la confiabilidad de lo producido
y lo entregado.

¿CÓMO DEMOSTRAR QUELA

PLANTA CALIFICA PARA MODO 1?
Puede darse la situación de que la
Dirección de Obras desconozca la cer-
tificación de calidad de la planta hormi-
gonera (punto 1 del apartado anterior)
o bien el proceder para la calificación en
Modo 1.Conlo cual es entendible que en
algunos casos se califique que la planta
está en Modo 2 si ésta no da señales de
que se encuentra certificada ni de la do-
cumentación que avale lo indicado en el
punto 2 (también del apartado anterior).
Se recomienda que los proveedores po-
sean carpetas que permitan presentar y
evaluar la información demandada en
CIRSOC 201 y eventualmente en IRAM
1666, adaptándola a las dosificaciones
que se emplearán en un proyecto en
particular. Esta entrega de documenta-
ción al inicio de obras de mediana o gran

Hormigonar 49 Diciembre 2019

===== Página 4 =====
JUNTO A LOS
QUE PROYECTAN

Con casi un siglo de experiencia brindando los mejores productos,
siempre estamos cerca de los que construyen el futuro.
Cementos Avellaneda, el socio ideal para todos tus proyectos.

Centro de Atención al Cliente A
0800-333-2363
atencionalclienteacavellaneda.com.ar www.cementosavellaneda.com.ar A
ENN ii a NEEO — - 0a- -eranire oo ra

===== Página 5 =====
NOTA TÉCNICA

Preguntas frecuentes r

¿El hormigón elaborado en Plantas Modo 1,
viene certificado? ¿No hace falta controlarlo?

Sólo se certifica el Sistema de Gestión de Calidad,
el hormigón no está certificado como producto,
y, como cualquier otro material, hay que controlarlo.

a

El Reglamento CIRSOC 201:05 solicita que a las plantas en Modo
2 selas controle con una frecuencia el doble de exigente que
para Modo 1y con estándares de calidad distintos.

o

FIGURA 4

envergadura o cuando se obtiene la cer-
tificación de calidad, facilita y mejora la
comunicación entre las partes. Lo que la
Dirección de Obras puede solicitar o lo
que el proveedor de hormigón puede
comunicar formalmente es lo siguiente:
m Documentación normativa: Certifi-
cado 1SO 9001:2015 vigente, manual
de la calidad, procedimientos de ela-
boración, despacho y entrega en obra
de hormigones, procedimientos de re-
cepción, acopio, manejo y control de
materias primas, fórmulas o dosifica-
ciones a emplear en la obra.
mRegistros generales: Cálculo es-
tadístico de resistencias especifi-
cadas y cartas de media móvil de
los hormigones solicitados, control

de entrega de agregados, cemento
y aditivos, registros de pesadas de
planta tipo, registros de control de
humedades, cartas de variabilidad
de asentamientos y pesos unitarios
y, eventualmente, contenido de aire.
mMateriales constituyentes: Proto-
colos de cemento (se sugiere sean
mensuales), fichas técnicas de aditi-
vos, ensayos de aptitud del agua de
mezclado, análisis físicos y de dura-
bilidad de agregados completos (se
sugiere que sean anuales), granulo-
metrías y curvas mezcla para las do-
sificaciones solicitadas en el proyecto.
m Informes de verificación de planta:
Verificación de báscula de cemento,
caudalímetro, básculas de agregado

y dosificador de aditivo y declara-

ción de cumplimiento de tolerancias

indicadas en normas.
En caso de que falte algún detalle, no
puede rechazarse que la planta califi-
que como Modo 11 sin fundamentos es-
trictos. La hormigonera, al presentar el
dossier, debe escribir una frase similar
a: "Ante algún faltante de información
o datos adicionales que se requieren,
favor de indicar cuáles y los mismos se-
rán enviados a la brevedad”. Esto últi-
mo con el objeto de evitar un rechazo
injustificado; y debe estar dirigida a la
Dirección de Obras del proyecto, no a
la empresa constructora. Si la hormigo-
nera no tiene contacto con los inspec-
tores, en una obra pública por ejemplo,
se la puede entregar a la constructora
para que luego ésta lo remita a quienes
corresponda.
También es posible que suceda que la
Dirección de Obras, o a quien designe,
no solicite documentación o no pide
ampliar la información presentada por el
proveedor de hormigón elaborado y la
planta se encuentre certificada ISO 9001
en su proceso principal de elaborar hor-
migones por un organismo avalado por
el OAA. En tal caso, la planta debe auto-
máticamente calificar en Modo 1sin nin-
gún cuestionamiento.
Las plantas en Modo 2, tal como se re-
ferenció, no tienen una definición en sí;
calificar en Modo 2 es no calificar para
Modo 1, en uno o en varios puntos.

BENEFICIOS PARA PLANTAS EN
MODO1
Existen ciertos beneficios o licencias que
CIRSOC 201 brinda para “tentar” a las
hormigoneras a que cumplan con las dos
condiciones para ser calificadas como
Modo 1. Entre ellas, puede destacarse:
mCriterios de evaluación de resis-
tencias: Se permite que las resis-
tencias medias móviles den igual a
la categoría resistente (criterio ACI
318), mientras que para plantas en
Modo 2 debe dar 5MPa adiciona-
les (criterio mantenido de CIRSOC
201:82). Además, varía el criterio in-
dividual, permitiendo en Modo 1
que la resistencia individual de dos

Hormigonar 49 Diciembre 2019

===== Página 6 =====
¿Son los mismos criterios estadísticos de
aceptación para Modo 1 y para Modo 2?

Criterios de aceptación Modo 1 de Control | Modo 2 de Control
Condición 1 N N
femBf fm > f + 5MPa
Media móvil 3 ensayos consecutivos
Ejemplo para hormigones H-30 f m = 30MPa fm = 35MPa
Condición 2 . ,
fu= f -3,5MPa fuzfo
Resultados individuales de ensayo
Ejemplo para hormigones H-25 f = 26,5MPa f = 30MPa

FIGURA 5

probetas a la edad de diseño den
valores puntuales de hasta 3,5MPa
menos que la categoría resistente y
en Modo 2 todos los valores deben
dar arriba de la categoría resistente.
También brinda criterios diferentes

y más exigentes para Modo 2 en la
evaluación por testigos de estructu-
ras ante resultados de probetas bajas
o potencialmente no conformes.
mReducción de muestras: Se per-
mite muestrear con la mitad de

RENTPAS DEL GRUPO HOR PA£

frecuencia que para Modo 2 en
obras de mediana y gran envergadu-
ra. En ambos casos se exigen cinco
muestras por lote pero el lote para
Modo 2 es de 100m? (una muestra
c/20m?) y para Modo 1es de 200m
(una muestra c/40m?) siempre y
cuando haya más de 600m* en el
proyecto de la misma categoría resis-
tente y asimilable a lotes. Esto es apli-
cable cuando hay conformidad en
los resultados de ensayo que se van
obteniendo. Si no hay conformidad
se pasa a las condiciones del Modo
2 hasta tener cuatro lotes conse-
cutivos aceptados. Para plantas en
Modo 1 y grandes vaciados conti-
nuos (> 500m*) con la misma dosi-
ficación, se permite la toma de una
muestra cada 100m?, lo cual no es
aplicable a plantas en Modo 2. Esta li-
cencia se traduce en una baja de cos-
tos de control de calidad del cliente:
trabajar con plantas en Modo 1 es
más barato desde el punto de vista
de control de calidad.

www.horpas.com.ar | 0800 333 4676 | infoEhorpas.com.ar

===== Página 7 =====
NOTA TÉCNICA

Ventajas de hormigoneras en Modo 1 .. Parala empresa, las Obras y los Clientes

Capacitación y
rendimiento

Altemativas y
soluciones
reales en obra

Productivida

Costos

Mejora continua
con análisis de datos

Seguridad y
durabilidad

CALIDAD

Mayor confiabilidad
(producto y servicio)

Trazabilidad

Promoción de
la empresa

Satisfacción
del cliente

Innovaciones y
hormigones
especiales

Reducción de
conflictos

FIGURA 6: VENTAJAS COMPETITIVAS DE PLANTAS EN MODO 1 DE PRODUCCIÓN

Y DE CONTROL.

Asimismo, se desprenden una gran can-
tidad de otros beneficios directos e
indirectos:

m Mejora de todos los aspectos rela-
cionados con la productividad.

m Mejora global de la imagen de laem-
presa, no sólo por estar certificadas
con ISO 9001 sino también por te-
ner personal clave capacitado.

m Puede usarse como una importante
herramienta de marketing.

m Disminución notable de costos por
no conformidades y rechazos.

m Mejora continua y sustancial en la cali-
dad y cumplimiento de los despachos,
ya que pueden medirse y cuantificarse
todas las etapas de los procesos.

m Mejora de higiene, seguridad y lim-
pieza, lo que reduce accidentes,
como también optimización del
ambiente laboral mejorando con-
diciones y el rendimiento de los
operarios.

m Toma de conciencia de acciones
para mitigar el impacto ambiental de
la industria.

m Permite descubrir oportunidades
de mejora mediante el feedback del
cliente, como así también mayo-
res posibilidades de innovaciones
por la interacción continua entre las
partes.

m Permite el ingreso en ciertos mer-
cados que ya exigen plantas

certificadas, los cuales cada vez son
más frecuentes tanto en obras públi-
cas como privadas.

m Disminución del costo unitario del
hormigón por los 5MPa medios
adicionales a despachar, lo cual se
traduce en cerca de 35 a 45kg de
cemento/mó.

PERSPECTIVAS

Haciendo un paralelo con otros mate-
riales de construcción, los conceptos
de Modo 1 y Modo 2 no son extra-
ños. En yesos, cales, ladrillos, baldo-
sas, maderas, existen normativamente
materiales de primera y segunda cali-
dad, siendo conceptos bastante arrai-
gados. El tema es que el hormigón,
que es el material de construcción
que le da seguridad, durabilidad y ra-
cionalidad a nuestros proyectos, siem-
pre debe cumplir con lo indicado en el
Reglamento de estructuras de hormi-
gón, con lo cual hay que incentivar los
controles de recepción.

En los últimos tres años hay muchos
casos distribuidos en todo el país de la
determinación de carácter obligato-
rio de cumplir con CIRSOC 201:05 para
obras privadas y públicas mediante or-
denanzas municipales, decretos o plie-
gos, distinguiendo aquellos hormigones
producidos en plantas que califiquen
en Modo 1. Es más, algunas reparticio-
nes públicas ya están exigiendo hormi-
gones en Modo 1, lo cual está haciendo
que muchas más hormigoneras tiendan
a certificar calidad.

Actualmente no basta decir “hago las
cosas bien”; una tercera parte indepen-
diente tiene que decir que "hacen la co-
sas bien”. La Nueva IRAM 1666, que se
integra perfectamente con el CIRSOC
201:05, promoverá que las hormigo-
neras comprometidas con la calidad
sean las elegidas, mientras que las otras
plantas en crecimiento o en evolución
tendrán la oportunidad de despachar
materiales con estándares que actual-
mente no cuentan. Para el cliente, la
exigencia de IRAM 1666:2020 a su pro-
veedor será su principal arma para de-
fender su inversión. «

Hormigonar 49 Diciembre 2019

File: data/processed/Archivo .txt/Segerer - Pisos y pavimentos - Con o sin malla.txt

===== Página 1 =====
NOTA TÉCNICA

PISOS Y PAVIMENTOS:
¿Con o sin malla?

 Por Ms. ING. MAXIMILIANO SEGERER. / CONTROL Y DESARROLLO DE HORMIGONES / WWW.CDHORMIGONES.COM.AR

n la experiencia personal con

la Asociación Argentina del

Hormigón Elaborado (AAHE),
al dictar numerosos cursos de pisos y
pavimentos en el país durante 10 años,
los dos temas más recurrentes y en los
cuales se suscitan más consultas y “sor-
presas” para los participantes son:
m Cuando se plantea la necesidad real
del uso de la “malla” en pisos y qué be-
neficios concretos aporta (considera-
remos “malla” en el presente artículo
a la cuadrícula de armadura electro-
soldada o atada, con diámetros de 5a
8mm y espaciamientos de 10 a 25cm,
que es lo que se emplea normalmente
enla práctica cotidiana).
MAl indicar los numerosos inconve-
nientes y cuidados adicionales que me-
rece el diseño de pisos y pavimentos
cuando se apoya el hormigón direc-
tamente en láminas plásticas (mal de-
nominadas “nylon” o “agropol”). Todas
las patologías inducidas están avaladas
por la experiencia práctica en decenas
de obras en el país y por la bibliografía
intenacional.
En este artículo se abordará la prime-
ra de estas inquietudes, aplicable a lo-
sas apoyadas sobre el terreno, como
pisos industriales, contrapisos y pavi-
mentos de todo tipo: ¿es necesaria la
malla o no?
La extensa costumbre, en todas las
provincias de la Argentina, de usar ma-
lla de refuerzo no se condice con la
gran cantidad de problemas de fisu-
ras en pisos y pavimentos de hormi-
gón, que afecta entre un cuarto y la mi-
tad de las obras construidas en función
de la región y la tipología. Con lo cual,

el primer aspecto a tener en cuenta es
quessilos pisos industriales se siguen fi-
surando, la malla no es la solución.

Es posible que el uso de la malla en pi-
sos y pavimentos provenga de la falsa
creencia de que la resistencia al hor-
migón es nula. En los colegios técnicos
y facultades nos enseñan que la resis-
tencia a tracción del hormigón es muy
baja y despreciable, lo que claramente
es falso para losas apoyadas en el terre-
no: el hormigón trabaja netamente a
flexión, y por ello, a tracción en sus fi-
bras inferiores. Si la resistencia a trac-
ción del hormigón fuese tan baja, no
existirían los pisos, pavimentos ni las
pistas de aeropuertos de hormigón
(que en las últimas intervenciones en
Argentina han sido sin ningún tipo de
refuerzo) y los volúmenes de hormi-
gón elaborado consumidos local, na-
cional e internacionalmente serían sen-
siblemente inferiores.

El presente trabajo —muy solicitado
por los lectores de Hormigonar— abar-
ca los casos generales, donde en más
del 90% se usa la malla “por costum-
bre” y “porque hay que usarla”. No
es aplicable para el caso de plateas de

fundación de edificios o viviendas o
capas de compresión sobre losas ali-
vianadas, ni para casos en los que el cal-
culista justifica técnicamente la cuan-
tía para mejorar la resistencia a flexión
(por ejemplo, para cargas puntuales
en ciertas zonas delimitadas, como
pueden ser instalaciones industriales).
Tampoco se aborda el caso de pisos
con elevados espaciamientos de juntas
elaborados con hormigones de con-
tracción compensada, donde un dise-
ño y cálculo tensional es necesario, em-
pleando armadura pasiva y, en algunos
casos, postensado.

Por otro lado, siempre realizamos la
misma pregunta en cursos y semina-
rios: si las calles urbanas no llevan ma-
lla, si los pavimentos diseñados por
Vialidad Nacional no llevan refuerzo,
si las pistas de aeropuertos no llevan
armadura, ¿por qué le colocamos una
malla de refuerzo a una vereda, a una
cochera o bien a un piso industrial con
tránsito de montacargas? Para finali-
zar esta introducción y sobre la base
de un sinnúmero de pisos industria-
les diagnosticados: estadísticamente
existen más casos de fisuras en losas

Ó FIGURA 1- ESPACIAMIENTOS MAXIMOS DE JUNTAS RECOMENDABLES.

Diseño del piso o
pavimento

Sin pasadores

Con pasadores

Hormigonar 46 Diciembre|2018

===== Página 2 =====
apoyadas sobre el terreno con malla que sin
malla. Cuando desde el diseño mismo, acom-
pañado de una reunión previa a obra, se elimina
la malla, no suelen existir problemas de relevan-
cia en estas obras.

EL “ABCD” DEL DISEÑO DE JUNTAS EN
PISOS Y PAVIMENTOS

Si bien ya se ha descripto en otros artículos de
esta revista, nunca es redundante repetir los si-
guientes lineamientos:

a) Ante todo, determinar un espaciamiento de
juntas en función del espesor (ver tabla adjunta

HORMIGON ELABORADO

“NUESTRA RAZON DE SER...CALIDAD Y SERVICIO"

PLANTAS EN MARCOS JUAREZ (RUTA NAC. 9)
Y CORRAL DE BUSTOS (RUTA PROV. 11)- PROV, DE CORDOBA
ADMINISTRACION Y VENTAS: 9 de juio 1090
Marcos Juérez (2580) - Prov. De Córdoba
Te 03472-425011 15624718
combimni
www.contiglani.com

NOTA TÉCNICA

FIGURA 2 — ESTADÍSTICA DE DAÑOS EN LOSAS SEGÚN
ESPACIAMIENTO DE JUNTAS.

SALTA 2018

65 CONVENCIÓN

ganando altura

SPUÉS DE TANTO
“MANOS A LA OBRA”
NOS SENTAMOS

A CHARLAR.

Aprodecemos alos Mati:uciones que formaron parte
de lo dta Canvención 9 ti

===== Página 3 =====
NOTA TÉCNICA

e FIGURA 3 — FISURAS PLÁSTICAS EN PISOS CON MALLA (CONTRACCIÓN Y ASENTAMIENTO).

enlafigura 1).
b) Brindar una relación de lados no su-

perior a 13 (preferible 1,2), es decir, ten-
der a formas cuadradas.

C) Continuidad y simetría de juntas
en paños adyacentes (salvo juntas de
aislamiento).

d) Desvincular el piso de cualquier ele-
mento estructural y aislar adecuada-
mente el piso de puntos singulares.

De emplear espaciamientos de juntas
superiores a los referidos, quizás al ini-
cio de la obra y en sus primeros años
no exista ningún síntoma o problema
en la obra. Sin embargo, tal como se
desprende del gráfico del Instituto del
Cemento Portland Argentino (ICPA)
de la figura 2, aumenta exponencial-
mente el incremento de fallas y fisu-
ras en el pavimento al emplear espa-
ciamientos de junta elevados. Sólo
interpretando ese gráfico, al aumen-
tar el espaciamiento de juntas de 4,5
a 5,5m (cerca de un 20% solamente),
se multiplica por 40 el riesgo de fisu-
ras y deterioro temprano del pavimen-
to antes de cumplir su vida útil, por
lo cual nunca es recomendable supe-
rar los 5m. Por ello, la tendencia actual

es clara y concreta: reducir el espacia-
miento de juntas para limitar las fallas
y mantenimiento no previsto de pisos
y pavimentos.

Para pavimentos y pisos por el que cir-
culan más de 60 vehículos/día, es reco-
mendable emplear pasadores, como
así también en las juntas constructivas
o de dilatación en pavimentos y pisos
industriales. Con la finalidad de redu-
cir la movilidad relativa entre dos losas
hormigonadas en jornadas diferentes,
se emplean pasadores que sirven para
transferir esfuerzos, lo cual no se con-
sidera un refuerzo propiamente dicho.
Según la bibliografía especializada,
la malla o refuerzo de pisos no pre-
viene fisuras (existe consenso). Éstas
no actúan hasta que la fisura se abre.
Después de la formación de las fisuras
(siempre en estado endurecido, ya que
en estado fresco no actúa), puede con-
trolar el ancho delas fisuras o restringir
su crecimiento, pero en función de su
cuantía. No obstante, las buenas técni-
cas constructivas para pisos y pavimen-
tos indican que hay que evitar que se
fisure en estado fresco y controlar las
fisuras en estado endurecido (dejar

que se formen pero bajo las juntas),
conlo cual una restricción al movimien-
to pensado de las losas por darle conti-
nuidad puede ser contraproducente.

ARGUMENTOS PARA EL USO DE
LA MALLA Y SU JUSTIFICACIÓN
Antes de entrar en las hipótesis de jus-
tificación del uso de la malla, se afirma
que:

M Nopreviene fisuras en estado fresco.
No existe adherencia entre el acero y el
hormigón fresco, con lo cual no es fac-
tible que prevenga fisuras por contrac-
ción plástica, por ejemplo. Se muestran
ejemplos en la figura 3.

m_No previene fisuras en estado en-
durecido. Las tensiones inducidas por
contracción por secado y/o contrac-
ción térmica inicial se manejan por jun-
tas bien diseñadas y materializadas en
tiempo y forma. Las cuantías bajas y
medias (<0,60%) no prevendrán fi-
suras. Sí pueden hacer que las fisuras
estén más próximas y menos anchas,
pero para un piso y pavimento esto no
es admisible. Se muestran ejemplos de
pisos fisurados en estado endurecido
con malla (figura ).

Hormigonar 46 Diciembre|2018

===== Página 4 =====
-—== —

AX “HORMIGON ELABORADO Y CERTIFICADO”

» ¡OFRECEMOS: » CONTAMOS:
Asesoramiento técnico [ Logística de áridos propia
Hormigones Fast Track Logistica de cemento propia
Hormigones Pobres Planta con sistema Betonmatic automático

Hormigones Livianos y Ultralivianos Laboratorio propio

Morteros Especiales Seguimiento Satelital

Servicio de Bombeo Certificación IRAM - 1SO 9001:2015
Control de Calidad

Tenemos el orgullo de haber participadd—f…par en las obras mas importantes de Tandil; e
donde la logística, la calidad y la segu &ºtes¡stenaa de los hormigones entregados NO
PUEDEN QUEDAR AL AZAR; esahf donde las empresas nos elijen”

Piedrabuena 904 || Telefan (0249) 4440372- 4440315 || (7000) Tandil
markalhormigonera(bgmail.com

===== Página 5 =====
NOTA TÉCNICA

FIGURA4- O
FISURAS POR
CONTRACCIÓN
POR SECADO

O TÉRMICA Y
ALABEO EN PISOS
CONMALLA.

m En caso de tener una base de mala
calidad (mal compactada o expansiva
o de baja capacidad soporte), la baja
cuantía de la malla no solucionará po-
sibles hundimientos que están dados
por la rigidez propia del hormigón.

m Noimpide el reflejo de fisuras si se apo-
ya sobre hormigones existentes, ya que
tiene que desvincularse con cama de ripio,
triturado o similar para independizar mo-
vimientos e impedir adherencia (figura 5).
M No aumenta la resistencia a flexión
en forma cuantificable. Una malla ' 6
c/20cm, colocada a 2cm desde la base
en un piso de hormigón de 15em con
categoría H-21 a H-30, incrementa la
resistencia a flexión en menos del 1%
(mediante cálculo tensional); mientras
que una malla Y 8 c/10cm la incremen-
ta menos de un 3%, lo que demuestra
que estas cuantías de 01 y 0,3% res-
pectivamente no modifican de forma
importante la resistencia a tracción del
piso. Incrementar 1em más el espesor

(15 a 16em) aumenta en más de un
10% la resistencia a flexión del piso.

Si se quiere que la malla de refuerzo
sea efectiva para reducir o limitar el
alabeo y eventualmente el ancho de
fisuras (que son de mayor espesor en
general en la parte superior), debe es-
tar posicionada próxima al tercio su-
perior (5em bajo la superficie de ro-
damiento) y debe discontinuarse unos
Sem a cada lado de la junta. Ambos
factores no se cumplen en la mayor
parte de las obras.

El primero de estos factores se “inten-
ta” realizar con dos metodologías bien
diferenciadas (figura 6). La primera es

O FIGURA 5-REFLEJO
DEFISURAS
DEPLAYÓN
DEPORTIVO
CONELEMPLEO
DEMALLA.

subiendo con un hierro en forma de
gancho después de hormigonar y la
otra es colando una capa de hormi-
gón, tirando la malla y luego colando
la segunda capa de hormigón. La con-
clusión en ambas, sobre la base de las
experiencias de cientos de testigos ex-
traídos para diagnosticar fisuras —no
casualmente en pisos con malla-, es
que no es efectiva, ya que el personal
y equipos circulan sobre ella y la malla
suele quedar en la cara o tercio infe-
rior, no logrando el cometido teórico
o de la especificación. La materializa-
ción de recubrimientos es incómoda,
ya que poseen gran altura (8 a 12cm),
deben tener bastante densidad y el ca-
mión no puede circular sobre ellas; con
lo cual, o se hormigonan franjas de 4
a 5m como máximo, o hay que bom-
bearlo, alternativas que incrementan
costos y bajan la productividad en los
pisos industriales.

Respecto al corte de las armaduras
para que no exista continuidad entre
las dos losas (es la idea fundamental de
cualquier diseño de pisos y pavimen-
tos), es algo difícil de materializar, sal-
vo tener armaduras bien atadas y colo-
cadas y realizar el corte después de la
colocación, marcando en los extremos
del piso justamente dónde irá la junta
aserrada. De no tener estos cuidados,

Hormigonar 46 Diciembre|2018

===== Página 6 =====
la medida puede ser contraproducen-
te, pero la malla debería ser indepen-
diente entre losas, salvo que algún cál-
culo o diseño lo justifique, lo que no es
Usual para pisos y pavimentos. Con lo
cual, los dos parámetros referenciados
generan incertidumbre en el posicio-
namiento de la malla.

Ciertas modelaciones numéricas y la
bibliografía especializada avalan el uso
de la malla bien posicionada e inte-
rrumpida para reducir y limitar fenó-
menos de alabeo y eventualmente
reducir levemente anchos de fisu-
ras en la parte superior. Sin embar-
go, existe otro camino confiable: dis-
minuir levemente el espaciamiento

— —
HORMIGON ELABORADO

entre juntas o bien emplear pasado-
res, que son más efectivos para este
cometido de limitar el alabeo en pa-
vimentos que cualquier refuerzo.
Empleando el “ABCD” del diseño de
pavimentos citado se controlan las
fisuras y la temática del alabeo en
forma conjunta.

CASOS EN LOS QUE LA MALLA
GENERA INCONVENIENTES
Luego de la lectura de este artículo,
podría pensarse que el uso de la ma-
lla (0 doble malla en varios casos) es
un tema meramente económico. Una
simple malla $ 5 c/15em, entre el ma-
terial, el flete y la mano de obra para
colocarla, puede tener una incidencia

Erection Construcciones y Montajes Industriales SAICI
Ofícina Comercial y Planta: Avda Sinio 1850 B2900KGR
San Nicolas, Pca de Buenos Ares

Tel 0336-44617630/4463547 / vevw.erction.com.ar

/ hormiyonBecanstrucdones comar

NOTA TÉCNICA

del 8 al 12% del trabajo final (sin consi-
derar movimiento de suelos), mientras
que si hubiera que posicionarla con pa-
sadores e interrumpirla en zona de jun-
tas, el costo sería muy superior, ya que
también afecta la secuencia de llenado
y volúmenes a colar en la jornada. Con
lo cual es un ítem sumamente impor-
tante y que se verá encarecido por la suba
del dólar: Es decir que, con los mismos re-
cursos, sin usar malla podemos construir
'un 10% más de superficie.

No obstante lo anterior; que es netamen-
te económico y que en algunas obras no
se tiene en cuenta este aspecto (lo cual
criteriosa y racionalmente no correspon-
dería en ninguna obra civil), se muestran

O FIGURA6-
METODOLOGÍAS
PARA "POSICIONAR”
LAMALLA
Y POSICIÓN
RESULTANTE
DELAMISMA.


===== Página 7 =====
NOTA TÉCNICA

varios ejemplos en el país en los que la ma-
lla y armadura ha sido contraproducente
y determinante para la fisuración del piso
o pavimento, y la conclusión muy tem-
prana de su serviciabilidad, incluso antes
de que éste sea habilitado.

M Casos con doble malla y vigas de
vinculación. En muchas obras se em-
plea doble malla en pavimentos para
circulación de camiones con cargas
controladas (por ejemplo: destilerías) y
en las rutas nacionales, lo que no es ne-
cesario, dándole validez al segundo cri-
terio. En la figura 7 se muestra un caso
de estudio, donde la continuidad de la
doble malla en zona de juntas (así espe-
cificado por proyecto) provocó las fisu-
ras por contracción en el centro de las

losas por una gran restricción adicional
(impedimento de movimientos nor-
males y esperables del hormigón). En
caso de no haber empleado esta doble
armadura, que se multiplica a veces en
zona de empalmes, no hubiera existido
la patología, que se repitió en cientos
de metros.

M Caso de fisuras por asenta-
miento plástico. Al poseer armadu-
ra y no tener ésta un correcto posicio-
namiento o garantía de recubrimientos
de al menos 4cm, existe mayor ries-
go de que se “copie” la malla, como se
mostró en la figura 3. Esto, en pisos ar-
mados y débilmente armados, es una
patología exclusivamente relacionada
con haber empleado malla o armadura

O FIGURA7 -
PAVIMENTO
CONDOBLE
MALLA SIN
INTERRUPCIÓN
ENZONA DE
JUNTAS.

en los proyectos (que, tal como se des-
cribió, en la gran mayoría de los casos
no sejustifica).

E Vinculación entre diferenteslo-
sas y restricción de movimientos.
En ciertos casos, cuando se vinculan los
diferentes paños del pavimento, al es-
tar restringidos sus movimientos cual-
quier inconveniente que tenga un paño
va a afectaralos contiguos, y si existiera
independencia, esto no ocurre. Es fre-
cuente planificar mal las juntas de ais-
lamiento y vincular el piso armado a las
fundaciones, y —al tener continuidad
entre diferentes losas y trabajar en con-
junto— se termina afectando mayor
número de losas que en el caso de no
existir ese refuerzo (figura 8). «

O FIGURA 8- VINCULACIÓN DE PISO DE ESTACIONAMIENTO CON MALLA A VIGAS DE FUNDACIÓN.

Hormigonar 46 Diciembre|2018

File: data/processed/Archivo .txt/Segerer - Probetas 10x20 - El doble impacto ambiental de un simple coeficiente.txt

===== Página 1 =====
EL DOBLE IMPACTO AMBIENTAL DE UN SIMPLE COEFICIENTE
El origen del coeficiente de tamaño de probetas y su fundamentación

Las probetas cilíndricas 10x20 en los últimos 15 años han tenido una inserción enorme en el control de los hormigones,
pero esta mayor influencia se plasma el autocontrol de planta que en las obras; como así también son las preferidas para
laboratorios externos que realizan controles en obra. Podemos asegurar que el control de hormigones en planta, en más
de la mitad de los casos se realiza sobre probetas 10x20 y cuando la Dirección de Obras moldea sus probetas a pie de
obra, sin intervención de moldeo de un laboratorio externo, suele existir aún preferencia de probetas 15x30. Todo esto está
fundado en la mayor versatilidad de las probetas 10x20 para grandes cantidades de ensayo, acompañados de temas de
espacio de curado, peso y mejora del ambiente laboral por reducción de levantamiento de pesos y sobre todo innovación
y actualización normativa permanente. En paralelo, en otros países que utilizan probetas cúbicas, históricamente (hace un
par de décadas) las probetas eran cubos de 20x20x20 cm y hoy en día se prefiere el control con cubos más pequeños,
como los de 15x15x15 cm. Es tendencia no sólo en Argentina o en probetas cilíndricas.

Quizás no parece perceptible el reducir el diámetro y la altura de la probeta un 50% o bien reducir un 25% del lado del
Cubo, pero en realidad el volumen (y peso) de la muestra se reduce en 70% y 60% para probetas cilíndricas y cúbicas
respectivamente. Son sólo cuentas geométricas con gran impactado para la mejora del control de los hormigones.

Es conocido y aceptado, que las probetas 10x20 suelen brindar resistencias mayores a las probetas de 15x30,
independientemente del encabezado utilizado. Salvo algunos conjuntos de materiales específicos, en los cuales las
diferencias son mínimas, valores del 5 al 8% para bajas y elevadas resistencias respectivamente son esperables en función
de muchas variables. Es más, los hormigones de alta resistencia cada vez más utilizados en el país y con varias
experiencias de categorías resistentes H-80 y superiores, se controlan exclusivamente con probetas 10x20 y no con
probetas 15x30 (temas operativos y de equipos y procedimientos de ensayos) y es posible que las diferencias puedan
tomar un valor del 10% o algo superior si se hiciera la comparativa. Esto expresaría que directamente los H-110
desarrollados en 2022, no sean H-110, sino inferior a H-100; siendo un freno tecnológico importante.

En la bibliografía y ciertas normativas europeas como la española, existen coeficientes que tienden a “convertir” la
resistencia de las probetas de 10x20 a probetas de 15x30 ¿La razón? Pensar que la probeta de 15x30 tiene la verdad y
las probetas de 10x20 la exageran ¿No podría ser al revés?... es decir ¿qué las probetas de 10x20 declaren la verdad y
las probetas de 15x30 subestimen y tomen coeficientes de seguridad?

No obstante, no nos olvidemos que CIRSOC 201-05 y todos los modelos de cálculo empleados en Argentina desde el
punto de vista reglamentario, apuntan al código ACI 318 en sus diferentes versiones, donde no sólo se emplean probetas
cilíndricas sino también se utilizan probetas de 10x20 sin aplicar coeficiente de corrección alguno en sus resistencias. O
se vislumbran cambios en este aspecto. Entonces, si la resistencia especificada y potencial de las estructuras, sirve
directamente para resistir esfuerzos mecánicos que se calculan con códigos que no tienen en cuenta coeficientes... ¿cuál
es el sentido? Consideramos que es un tecnicismo de ensayos de laboratorio sin tener en cuenta dos de las propiedades
fundamentales del hormigón: Sustentabilidad y Economía.

El tema del control de durabilidad por relación a/c es totalmente independiente a lo anterior, con lo cual sólo se expresan
criterios mecánicos de cálculo y dimensionamiento de estructuras que Argentina copia íntegramente el código americano,
el cual no hace corrección alguna si se controla con probetas 10x20. Algo similar ocurre con algunos coeficientes
propuestos por encabezado, que se mencionan pero no aplican en el Proyecto CIRSOC 200. En caso de un segundo
coeficiente minorador de neopreno a azufre, sería acumulativo; ya que la costumbre actualmente es realizar ensayos de
autocontrol con probetas 10x20 y encabezado de placas elastoméricas.

En el desarrollo del artículo se fundamentará cómo no sólo impactará sobre la industria del hormigón elaborado
profesionalizada, sino también sobre las estructuras construidas; en ambos casos este impacto es altamente negativo.

Primer Impacto: Aumento del contenido de cemento

Los contenidos de cemento de las dosificaciones despachadas se basan en resultados de autocontrol, no los de aceptación
de obra. Si realizamos autocontrol con probetas de 10x20, tenemos ligeros menores contenidos de cemento para las
dosificaciones que si trabajáramos con probetas de 15x30. Así como las reducciones de resistencia propuestas en el
Proyecto CIRSOC 200 son del 7%, no hay una linealidad absoluta con el aumento del contenido de cemento, pero
considerando su eficiencia, puede estar en el orden del 5% al 6%. Es decir, que si aplicamos un coeficiente de tamaño (no
es coeficiente de forma) de probetas y tenemos resistencias que cumplen con los requerimientos del cliente, sin regalar
nada (que es lo que corresponde por criterio racional), automáticamente las hormigoneras conscientes y que realizan
autocontrol, deberían aumentar el contenido de cemento de sus fórmulas en ese 5% a 6%. Esto, llevaría a que las
hormigoneras mencionadas y tomando valores de contenido de cemento medio por diferentes regiones entre 290 y 330
kg/m? en función de un promedio ponderado, deberían aumentar el cemento de sus dosificaciones entre 15 y 20 kg de
cemento / m3. De forma aproximada, podría decirse que equivale a aumentar el precio en 1/2 categoría resistente la
aplicación solo del coeficiente de probetas 10x20 (sin contemplar un posible coeficiente que castigue las resistencias
obtenidas con encabezado de neopreno, el cual duplicaría el efecto y lo llevaría a 1 categoría resistente).

===== Página 2 =====
Este primer impacto en realidad tiene dos consecuencias como se mencionó:

* La primera es el aumento de precios, ya que el contenido de cemento suele impactar entre el 35 y 45% en el costo de
venta del hormigón elaborado, con lo cual sería previsible aumentos del 2,5 al 3,0%. Considerando una ganancia media
de la industria del orden del 8-10%, claramente no puede absorber directamente la pérdida directa del orden de 1/3 de
su ganancia, debiendo trasladarlo al mercado. No se está contemplando el precio de la tonelada del CO> el análisis,
que de existir conciencia ambiental plena debería sumarse y el precio de la tonelada de CO2 es aún mayor a esa
incidencia de sólo el costo del material, pero debería además considerarse la huella ambiental de carbono.

* Lasegunda es que considerando un impacto ambiental del m3 del hormigón que el 80-90% está dado por la fabricación
del cemento, este aumento de cemento aumentaría directamente en cerca del 4-5% la emisión de CO2 de hormigones
a los cuales se les aplique este coeficiente de tamaño. Tanto se está haciendo desde la industria del cemento como
abanderada para reducir el impacto ambiental que esto sería un fortísimo retroceso en sus objetivos. Sólo para graficar,
si consideramos producciones en el país de hormigón elaborado que se controlan con probetas de 10x20 del orden de
500 mil m* / mes, esto generaría consumos de 7 mil a 10 mil toneladas extras de cemento, que son cerca de 300 viajes
más de cemento en el mes en camiones tolva y anualmente esto sería cerca de 100 mil toneladas de CO: emanadas
más al ambiente, solo por aplicar un coeficiente sin tener en cuenta la sustentabilidad.

Si se piensa en la neutralidad de carbono, en el costo del CO2 dentro de una ecuación sustentable, en cómo países de
vanguardia expresan en CO hasta precios de tickets de tren... no se considera sustentable aplicar un coeficiente para ir
en contra de tendencias mundiales totalmente aceptadas en cualquier industria.

Segundo impacto: Reducción de la durabilidad y vida útil de las estructuras

Si bien el título puede resultar extraño ya que “un poco más de cemento no dañará la durabilidad”, los invitamos a reflexionar
sobre esta parte del artículo, que consideramos la más importante. Si bien los Reglamentos de estructuras de hormigón,
son para aplicar a todo tipo de estructuras; es totalmente sabido que los controles de obras de hormigón no sólo no se
realizan en la totalidad de las estructuras, sino que se controla menos de 1/3 de los hormigones colados despachados por
proveedores de hormigón convencionales, teniendo en cuenta que en el interior del país el control es menor.

Lo anterior conlleva que sí no hay controles, es muy difícil (0 imposible) poder realizar una compra basada en calidad. No
hay dudas que los proveedores con certificación de calidad tenderían a adecuarse a utilizar estos coeficientes, pero no
existiría razón para que no se traslade al cliente ese aumento de precio por lo expresado. Si fuera para todos parejos este
aumento, no habría problemas, pero existen más de 300 hormigoneras en el país, sin estándares de calidad, sin autocontrol
y sin conocimientos no sólo estadísticos, sino de qué es una resistencia a compresión o un Modo de Control reglamentario.
Con lo cual, si estos proveedores de hormigón que existen por la falta de control (y son una parte relevante del mercado),
no entienden de qué se trata una probeta o un ensayo a compresión, menos entenderán (o sabrán) que existen nuevos
coeficientes. Pero sí, verán que los proveedores serios aumentan sus precios un 2-3%. Sean U$S 2 ó 4 / m3, generará aún
mayor brecha entre las hormigoneras que realizan autocontrol a consciencia (muchas veces certificadas o en vías de
certificación) y aquellos que no realizan ensayos (que debemos reconocer su existencia la cual no es marginal).

Por ello, el proveedor desleal, tendrá mucho más margen para bajar precios, ya que claramente no cambiará nada en sus
recetas. Si la diferencia actual de precios entre estas dos clases de hormigoneras está en el orden justamente de U$S 3 a
5 / m5, esto duplicaría la diferencia y se tentaría aún más al cliente a ir a hormigoneras sin control. Y tiene que entenderse
la realidad local y no cerrarse que todas las estructuras deben controlarse, porque se sabe que no es así y debe existir una
adecuación y tender a que se trabaje con hormigoneras en Modo 1 de Control, donde la certificación es una de las
condiciones necesarias pero no suficientes. Esto traerá como resultado la migración de parte del mercado aún más para
obras corrientes a hormigoneras sin estándares de control, claramente afectará no solo la Economía de las obras, sino
fundamentalmente su vida útil y Durabilidad, teniendo un impacto ambiental enorme en a mediano y largo plazo.

10 Reflexiones finales

¿Las probetas de 10x20 suelen dar algo más de resistencia que las de 15x30?

SÍ, con pocas excepciones

¿El resultado de probetas 15x30 tiene más validez que los valores de probetas 10x20? NO SE SABE
¿Se ha demostrado que al usar en controles 10x20 las estructuras son más inseguras? NO
¿Es justo castigar probetas 10x20, si no influye en el diseño estructural según ACI 318? NO
¿Se deberá aumentar el tenor de cemento al aplicar este coeficiente en autocontrol? SEGURAMENTE
¿Un simple coeficiente puede impactar de la sustentabilidad de la industria? MUY POSIBLEMENTE
¿Vale la pena arriesgarse y esperar no menos de 10 años para ver el resultado? NO

¿Seguirán existiendo hormigoneras sin estándares de control en todas las provincias?

SÍ, están en auge

¿Debemos hacer el hormigón más sustentable y reducir la brecha entre los proveedores
calificados y aquellos que desconocen el autocontrol?

TOTALMENTE, entre todos

¿Es conveniente y hay consenso en reducir el 7% las resistencias de probetas 10x20?

Resultará de la discusión
pública de CIRSOC 200
